Repository: wyxmmm/methanol-impurity-research

# Methanol Impurity Research

This repository contains my ongoing Research project on how impurities in hydrogen, carbon dioxide, and synthesis-gas feeds affect methanol synthesis.

## Research question

> To what extent can literature-derived impurity concentration, catalyst family, and operating conditions predict methanol performance loss during CO2 hydrogenation and methanol synthesis?

The H2S evidence stage is preserved as a completed no-fit checkpoint. The
active Catalyst 1 stage now focuses on externally validating a clean-reactor
kinetic model for unsupported In2O3 before adding another catalyst or impurity.

## Current data

- `data/main_data.tsv` contains 301 extracted experimental conditions from 14 studies.
- `data/source_list.tsv` describes the 14 studies already extracted.
- `data/needs_manual_extraction.tsv` tracks values that still need checking or graph digitization.
- `data/duplicate_check.tsv` records experiments that may overlap across publications.
- `data/gap_analysis.tsv` summarizes missing evidence in the current dataset.
- `data/candidate_sources.tsv` and `data/retrieval_priority.tsv` track follow-up sources.

One row in `main_data.tsv` represents one experimental condition. Repeated rows from one curve or companion publication are not automatically independent experiments.

Important: `data/pilot/sulfur_stage2_verified.csv` is preserved as a legacy Stage-2 input. Its T1-001 H2S rows are known reconciliation errors; `src/h2s_dataset_builder.py` quarantines them and replaces only the supported 4 h record. Do not use that CSV directly as validated H2S evidence.

## H2S evidence engine

The H2S stage is implemented in:

- `src/h2s_dataset_builder.py` - reconciles evidence into core, supporting, kinetic, excluded, and gap datasets;
- `src/h2s_evidence_engine.py` - runs bounded source-specific calculations with strict domain checks;
- `config/h2s_model_spec.json` - defines the eligibility and universal-fit gate;
- `tests/` - verifies corrections, evidence separation, equations, and the no-fit decision.

The audited literature currently provides only one strict continuous-H2S commercial-Cu/ZnO/Al2O3 methanol-synthesis observation. The universal fit gate therefore fails, and the code intentionally does not fit a general curve. It preserves source-specific calculations while preventing COx proxies or methanol-decomposition data from being presented as universal methanol-synthesis predictions.

See:

- `docs/h2s_model_spec.md`
- `docs/h2s_phase5_evidence_engine.md`
- `docs/h2s_paper_ready_explanation.md`

## Run

```powershell
python -m pip install -r requirements.txt
python -m src.h2s_dataset_builder
python -m src.h2s_evidence_engine
python -m src.ghosh_in2o3_reproduction
python -m src.ghosh_external_validation_batch
python -m src.ghosh_part_a_diagnostics
python -m pytest -q
```

Generated H2S and unsupported-In2O3 result tables are intentionally ignored by
Git because they can be reproduced from the committed inputs.

## Repository structure

```text
config/  Machine-readable model rules
data/    Extracted data and compact source-derived H2S inputs
docs/    Research methods and interpretation
src/     Reproducible analysis code
tests/   Automated validation and integrity checks
```

## Current limitations

- The H2S core is too small for a defensible universal prediction model.
- The locked unsupported-In2O3 model runs across six external studies, but its
  product-selectivity transfer error is too large to call it a general
  validated model.
- Its parameter values do not represent supported In2O3/ZrO2.
- Several sources report proxies, reverse reactions, or incompatible exposure protocols.
- Most studies do not provide replicate uncertainty or matched clean-aging controls.
- Literature-derived outputs are not replacements for laboratory experiments or industrial safety limits.

The research-paper PDFs are not included in this repository.

File: data/curated/unsupported_in2o3/catalyst_descriptors.csv
catalyst_id,study_id,material,support_or_dopant,preparation,calcination_c,fresh_crystallite_nm,fresh_bet_m2_g,bed_diluent,source_location,doi,notes
GHOSH_UNSUPPORTED_IN2O3_SILICA_BED,GHOSH-2021,cubic In2O3,none; physically mixed silica,precipitated In2O3; composite bed,,,,silica; In2O3:silica=2:1 by mass,main/SI methods audit,10.1016/j.cej.2021.129120,One gram total composite mass is the model mass basis.
WEI_CUBIC_IN2O3_NANOPARTICLES,WEI-2025,cubic In2O3 nanoparticles,none,precipitation from In nitrate with ammonium carbonate,,,,same volume quartz sand,main pp.2-3,10.1016/S1872-2067(25)64657-2,Ar pretreatment at 300 C for 1 h.
SUN_COMMERCIAL_CUBIC_IN2O3_500C,SUN-2015,commercial cubic In2O3,none,commercial Guangfu powder; air calcination,500,25.8,,1.0 g SiC with 0.2 g catalyst,methods; Fig.4 discussion,10.1016/j.jcou.2015.09.002,40-60 mesh catalyst; used crystallite size 28.1 nm.
MARTIN_BULK_NANO_IN2O3,MARTIN-2016,cubic bulk/nanocrystalline In2O3,none,In(OH)3 precipitation then static-air calcination,300,11,113,none reported in activity test,main Table 1; SI methods,10.1002/anie.201600943,Fresh Ar-treated oxygen-defect fraction 23%; after reaction BET 38 m2/g and crystallite 17 nm.
FREI_BULK_NANO_IN2O3,FREI-2018,cubic bixbyite nanocrystalline In2O3,none,In(OH)3 precipitation then static-air calcination,300,8,123,quartz wool retention; no particulate diluent reported,methods and Section 3.1,10.1016/j.jcat.2018.03.014,Pore volume 0.38 cm3/g; dominant (111) exposure.
ARAUJO_BULK_IN2O3,ARAUJO-2021,bulk In2O3,none,same In2O3 family as prior Perez-Ramirez work,,,129,,main methods and Fig.3 discussion,10.1016/j.apcatb.2021.119878,"BET fell to 28 m2/g after the forward full-cycle branch, evidencing history-dependent sintering."
TSOUKALOU_NANO_IN2O3_BN_DILUTED,TSOUKALOU-2019,bcc cubic bixbyite-type In2O3 nanoparticles,none,colloidal In(acac)3 in oleylamine; calcined,400,7,81,BN; 10 mg In2O3 + 100 mg BN for laboratory test,main methods/Section 3; SI Fig. S3,10.1021/jacs.9b04873,Strong time-dependent over-reduction/deactivation under the reported high space velocity.
BECKER_NANO_IN2O3,BECKER-2026,cubic nano-In2O3,none,nanoparticle synthesis; calcined,400,7.88,,SiO2 in laboratory/operando bed,"SI Tables 2, 8 and 10",10.1038/s41467-026-72876-w,PDF coherence length about 10.0 nm.
BECKER_NANO_IN2O3_C650,BECKER-2026,cubic nano-In2O3,none,same nano material; higher-temperature calcination,650,sintered; exact value not tabulated in Table 2,,SiO2,SI Fig.3 and Table 10,10.1038/s41467-026-72876-w,Lower mass-normalized STY but higher areal rate than nano-In2O3 c400.
BECKER_IN1.9SN0.1O3.05,BECKER-2026,Sn-doped cubic In2O3,5 atom-% Sn,doped nanoparticle synthesis,400,8.24,,SiO2,SI Tables 2 and 10,10.1038/s41467-026-72876-w,Rapid deactivation; descriptor-extension row only.
BECKER_IN1.9ZR0.1O3.05,BECKER-2026,Zr-doped cubic In2O3,5 atom-% Zr,doped nanoparticle synthesis,400,8.93,,SiO2,SI Tables 2 and 10,10.1038/s41467-026-72876-w,Stable 4 h row; descriptor-extension row only.
DANG_CUBIC_SPHERICAL_IN2O3,DANG-2020,cubic In2O3 spheres; predominantly {110},none,room-temperature precipitation; aged 80 C; air calcined,300,,112,equal-volume quartz sand,main methods; SI Table S3,10.1126/sciadv.aaz2060,BET after Ar treatment 90 m2/g; standard catalytic discussion uses performance after 44 h.
DANG_CUBIC_PLATE_IN2O3,DANG-2020,cubic In2O3 plate; predominantly {111},none,hydrothermal; air calcined,300,,76,equal-volume quartz sand,main methods; SI Tables S1/S3,10.1126/sciadv.aaz2060,BET after Ar treatment 70 m2/g.
DANG_HEXAGONAL_LAMELLAR_IN2O3,DANG-2020,hexagonal/corundum In2O3 lamella; predominantly {012},none,hydrothermal; air calcined,300,,66,equal-volume quartz sand,main methods; SI Tables S1/S3,10.1126/sciadv.aaz2060,BET after Ar treatment 63 m2/g.
DANG_HEXAGONAL_ROD_IN2O3_104,DANG-2020,hexagonal/corundum In2O3 rods; high {104} exposure,none,hydrothermal; air calcined,300,7,60,equal-volume quartz sand,main methods/Fig. 4; SI Tables S1/S3,10.1126/sciadv.aaz2060,BET after Ar treatment 54 m2/g; crystallite grew to about 24 nm during first 44 h.
YANG_CUBIC_BIXBYITE_IN2O3,YANG-2020,cubic bixbyite In2O3; characteristic {110},none,water-based precipitation route; calcined,,17.9,24.8,,"main text, Figs. 1-2",10.1016/j.cclet.2020.05.031,Surface oxygen-defect fraction 24.5%; apparent surface-reduction peak 212 C.
YANG_RHOMBOHEDRAL_CORUNDUM_IN2O3,YANG-2020,rhombohedral corundum In2O3; characteristic {012},none,methanol-based InOOH route; calcined,,24.9,22.8,,"main text, Figs. 1-2",10.1016/j.cclet.2020.05.031,Surface oxygen-defect fraction 21.2%; apparent surface-reduction peak 307 C.
SUN2020_PRECIPITATED_CUBIC_IN2O3,SUN-2020,cubic In2O3,none,In nitrate/Na2CO3 precipitation at 70 C; aged; air calcined,450,,65.8,0.2 g catalyst + 1.0 g SiC,main methods and p.3 characterization,10.1039/D0GC01597K,Pure reference catalyst in Pt/In2O3 study; N2 purge followed by reaction feed.

File: data/curated/unsupported_in2o3/ghosh_2021_unsupported_in2o3_kinetics.csv
study_id,run_id,pressure_bar,temperature_c,whsv_ml_gcat_h,h2_co2_ratio,co2_conversion_percent,meoh_selectivity_percent,co_selectivity_percent,ch4_selectivity_percent,fit_series,catalyst,source_location
GHOSH-2021,1a,40,200,9000,3,0.15,100,0,0,primary_fit,unsupported_In2O3,Table_2
GHOSH-2021,1b,40,250,9000,3,1.56,79.70,20.30,0,primary_fit,unsupported_In2O3,Table_2
GHOSH-2021,1c,40,300,9000,3,6.27,66.31,33.09,0.60,primary_fit,unsupported_In2O3,Table_2
GHOSH-2021,1d,40,350,9000,3,11.79,30.01,68.66,1.33,primary_fit,unsupported_In2O3,Table_2
GHOSH-2021,1e,40,400,9000,3,22.52,1.25,97.26,1.49,primary_fit,unsupported_In2O3,Table_2
GHOSH-2021,2a,20,300,9000,3,4.25,57.23,42.00,0.76,primary_fit,unsupported_In2O3,Table_2
GHOSH-2021,2b,30,300,9000,3,5.11,62.54,36.74,0.72,primary_fit,unsupported_In2O3,Table_2
GHOSH-2021,2c,40,300,9000,3,5.92,66.24,33.12,0.64,primary_fit,unsupported_In2O3,Table_2
GHOSH-2021,3a,40,300,9000,2,3.59,65.61,33.81,0.58,primary_fit,unsupported_In2O3,Table_2
GHOSH-2021,3b,40,300,9000,3,5.65,66.02,33.36,0.62,primary_fit,unsupported_In2O3,Table_2
GHOSH-2021,3c,40,300,9000,4,7.23,66.76,32.56,0.68,primary_fit,unsupported_In2O3,Table_2
GHOSH-2021,3d,40,300,9000,5,8.79,67.40,31.86,0.74,primary_fit,unsupported_In2O3,Table_2
GHOSH-2021,3e,40,300,9000,6,10.34,67.99,31.20,0.81,primary_fit,unsupported_In2O3,Table_2
GHOSH-2021,4a,40,300,6000,3,6.75,66.25,33.05,0.70,primary_fit,unsupported_In2O3,Table_2
GHOSH-2021,4b,40,300,9000,3,5.74,64.99,34.35,0.66,primary_fit,unsupported_In2O3,Table_2
GHOSH-2021,4c,40,300,12000,3,4.27,65.87,33.44,0.68,primary_fit,unsupported_In2O3,Table_2
GHOSH-2021,4d,40,300,16000,3,3.37,65.15,34.18,0.67,primary_fit,unsupported_In2O3,Table_2
GHOSH-2021,5a,40,200,9000,2,0.08,100,0,0,temperature_ratio_series,unsupported_In2O3,Table_2
GHOSH-2021,5b,40,200,9000,3,0.13,100,0,0,temperature_ratio_series,unsupported_In2O3,Table_2
GHOSH-2021,5c,40,200,9000,4,0.15,100,0,0,temperature_ratio_series,unsupported_In2O3,Table_2
GHOSH-2021,5d,40,250,9000,2,0.96,73.13,26.87,0,temperature_ratio_series,unsupported_In2O3,Table_2
GHOSH-2021,5e,40,250,9000,3,1.35,78.29,21.71,0,temperature_ratio_series,unsupported_In2O3,Table_2
GHOSH-2021,5f,40,250,9000,4,1.77,80.40,19.60,0,temperature_ratio_series,unsupported_In2O3,Table_2
GHOSH-2021,5g,40,300,9000,2,3.93,61.61,37.84,0.54,temperature_ratio_series,unsupported_In2O3,Table_2
GHOSH-2021,5h,40,300,9000,3,5.84,66.34,32.95,0.71,temperature_ratio_series,unsupported_In2O3,Table_2
GHOSH-2021,5i,40,300,9000,4,6.79,69.79,29.63,0.57,temperature_ratio_series,unsupported_In2O3,Table_2
GHOSH-2021,5j,40,350,9000,2,11.51,27.18,71.06,1.76,temperature_ratio_series,unsupported_In2O3,Table_2
GHOSH-2021,5k,40,350,9000,3,13.61,31.28,66.60,2.12,temperature_ratio_series,unsupported_In2O3,Table_2
GHOSH-2021,5l,40,350,9000,4,16.59,35.15,62.59,2.26,temperature_ratio_series,unsupported_In2O3,Table_2
GHOSH-2021,5m,40,400,9000,2,25.80,2.30,96.50,1.20,temperature_ratio_series,unsupported_In2O3,Table_2
GHOSH-2021,5n,40,400,9000,3,23.03,2.68,95.83,1.49,temperature_ratio_series,unsupported_In2O3,Table_2
GHOSH-2021,5o,40,400,9000,4,25.36,3.41,94.87,1.72,temperature_ratio_series,unsupported_In2O3,Table_2
