Repository: wyxmmm/methanol-impurity-research

# Methanol Impurity Research

This repository contains my ongoing Research project on how impurities in hydrogen, carbon dioxide, and synthesis-gas feeds affect methanol synthesis.

## Research question

> To what extent can literature-derived impurity concentration, catalyst family, and operating conditions predict methanol performance loss during CO2 hydrogenation and methanol synthesis?

The H2S evidence stage is preserved as a completed no-fit checkpoint. The
active Catalyst 1 stage now focuses on externally validating a clean-reactor
kinetic model for unsupported In2O3 before adding another catalyst or impurity.

## Current data

- `data/main_data.tsv` contains 301 extracted experimental conditions from 14 studies.
- `data/source_list.tsv` describes the 14 studies already extracted.
- `data/needs_manual_extraction.tsv` tracks values that still need checking or graph digitization.
- `data/duplicate_check.tsv` records experiments that may overlap across publications.
- `data/gap_analysis.tsv` summarizes missing evidence in the current dataset.
- `data/candidate_sources.tsv` and `data/retrieval_priority.tsv` track follow-up sources.

One row in `main_data.tsv` represents one experimental condition. Repeated rows from one curve or companion publication are not automatically independent experiments.

Important: `data/pilot/sulfur_stage2_verified.csv` is preserved as a legacy Stage-2 input. Its T1-001 H2S rows are known reconciliation errors; `src/h2s_dataset_builder.py` quarantines them and replaces only the supported 4 h record. Do not use that CSV directly as validated H2S evidence.

## H2S evidence engine

The H2S stage is implemented in:

- `src/h2s_dataset_builder.py` - reconciles evidence into core, supporting, kinetic, excluded, and gap datasets;
- `src/h2s_evidence_engine.py` - runs bounded source-specific calculations with strict domain checks;
- `config/h2s_model_spec.json` - defines the eligibility and universal-fit gate;
- `tests/` - verifies corrections, evidence separation, equations, and the no-fit decision.

The audited literature currently provides only one strict continuous-H2S commercial-Cu/ZnO/Al2O3 methanol-synthesis observation. The universal fit gate therefore fails, and the code intentionally does not fit a general curve. It preserves source-specific calculations while preventing COx proxies or methanol-decomposition data from being presented as universal methanol-synthesis predictions.

See:

- `docs/h2s_model_spec.md`
- `docs/h2s_phase5_evidence_engine.md`
- `docs/h2s_paper_ready_explanation.md`

## Run

```powershell
python -m pip install -r requirements.txt
python -m src.h2s_dataset_builder
python -m src.h2s_evidence_engine
python -m src.ghosh_in2o3_reproduction
python -m src.ghosh_external_validation_batch
python -m src.ghosh_part_a_diagnostics
python -m pytest -q
```

Generated H2S and unsupported-In2O3 result tables are intentionally ignored by
Git because they can be reproduced from the committed inputs.

## Repository structure

```text
config/  Machine-readable model rules
data/    Extracted data and compact source-derived H2S inputs
docs/    Research methods and interpretation
src/     Reproducible analysis code
tests/   Automated validation and integrity checks
```

## Current limitations

- The H2S core is too small for a defensible universal prediction model.
- The locked unsupported-In2O3 model runs across six external studies, but its
  product-selectivity transfer error is too large to call it a general
  validated model.
- Its parameter values do not represent supported In2O3/ZrO2.
- Several sources report proxies, reverse reactions, or incompatible exposure protocols.
- Most studies do not provide replicate uncertainty or matched clean-aging controls.
- Literature-derived outputs are not replacements for laboratory experiments or industrial safety limits.

The research-paper PDFs are not included in this repository.

File: data/processed/sulfur_batch_b_ying_1995_deactivation_rates.csv
study_id,table_row,authors_year,source_doi_or_url,catalyst,temperature_c,h2s_ppm,relative_activity_a,experimental_deactivation_rate_per_h,outcome_family,evidence_location,data_quality,review_note
SX-004,1,"Ying, Fang & Zhu (1995)",10.1080/08843759508947678,C207 Cu-based,260,211,0.8920,0.02525,Methanol-decomposition deactivation rate,"PDF p. 12; printed p. 283; Table III",High,"Author-reported derivative -da/dtau."
SX-004,2,"Ying, Fang & Zhu (1995)",10.1080/08843759508947678,C207 Cu-based,260,211,0.6401,0.02088,Methanol-decomposition deactivation rate,"PDF p. 12; printed p. 283; Table III",High,"Author-reported derivative -da/dtau."
SX-004,3,"Ying, Fang & Zhu (1995)",10.1080/08843759508947678,C207 Cu-based,260,211,0.5579,0.01862,Methanol-decomposition deactivation rate,"PDF p. 12; printed p. 283; Table III",High,"Author-reported derivative -da/dtau."
SX-004,4,"Ying, Fang & Zhu (1995)",10.1080/08843759508947678,C207 Cu-based,260,211,0.4911,0.01488,Methanol-decomposition deactivation rate,"PDF p. 12; printed p. 283; Table III",High,"Author-reported derivative -da/dtau."
SX-004,5,"Ying, Fang & Zhu (1995)",10.1080/08843759508947678,C207 Cu-based,260,281,0.7892,0.04412,Methanol-decomposition deactivation rate,"PDF p. 12; printed p. 283; Table III",High,"Author-reported derivative -da/dtau."
SX-004,6,"Ying, Fang & Zhu (1995)",10.1080/08843759508947678,C207 Cu-based,260,281,0.6473,0.02969,Methanol-decomposition deactivation rate,"PDF p. 12; printed p. 283; Table III",High,"Author-reported derivative -da/dtau."
SX-004,7,"Ying, Fang & Zhu (1995)",10.1080/08843759508947678,C207 Cu-based,260,281,0.5289,0.02575,Methanol-decomposition deactivation rate,"PDF p. 12; printed p. 283; Table III",High,"Author-reported derivative -da/dtau."
SX-004,8,"Ying, Fang & Zhu (1995)",10.1080/08843759508947678,C207 Cu-based,260,281,0.4476,0.01750,Methanol-decomposition deactivation rate,"PDF p. 12; printed p. 283; Table III",High,"Author-reported derivative -da/dtau."
SX-004,9,"Ying, Fang & Zhu (1995)",10.1080/08843759508947678,C207 Cu-based,260,281,0.3773,0.01450,Methanol-decomposition deactivation rate,"PDF p. 12; printed p. 283; Table III",High,"Author-reported derivative -da/dtau."
SX-004,10,"Ying, Fang & Zhu (1995)",10.1080/08843759508947678,C207 Cu-based,260,157,1.0000,0.03000,Methanol-decomposition deactivation rate,"PDF p. 12; printed p. 283; Table III",High,"Author-reported derivative -da/dtau."
SX-004,11,"Ying, Fang & Zhu (1995)",10.1080/08843759508947678,C207 Cu-based,260,157,0.8900,0.02500,Methanol-decomposition deactivation rate,"PDF p. 12; printed p. 283; Table III",High,"Author-reported derivative -da/dtau."
SX-004,12,"Ying, Fang & Zhu (1995)",10.1080/08843759508947678,C207 Cu-based,260,157,0.8004,0.02025,Methanol-decomposition deactivation rate,"PDF p. 12; printed p. 283; Table III",High,"Author-reported derivative -da/dtau."
SX-004,13,"Ying, Fang & Zhu (1995)",10.1080/08843759508947678,C207 Cu-based,260,157,0.7256,0.01688,Methanol-decomposition deactivation rate,"PDF p. 12; printed p. 283; Table III",High,"Author-reported derivative -da/dtau."
SX-004,14,"Ying, Fang & Zhu (1995)",10.1080/08843759508947678,C207 Cu-based,260,157,0.6624,0.01569,Methanol-decomposition deactivation rate,"PDF p. 12; printed p. 283; Table III",High,"Author-reported derivative -da/dtau."
SX-004,15,"Ying, Fang & Zhu (1995)",10.1080/08843759508947678,C207 Cu-based,260,157,0.5927,0.01525,Methanol-decomposition deactivation rate,"PDF p. 12; printed p. 283; Table III",High,"Author-reported derivative -da/dtau."
SX-004,16,"Ying, Fang & Zhu (1995)",10.1080/08843759508947678,C207 Cu-based,260,157,0.5400,0.01125,Methanol-decomposition deactivation rate,"PDF p. 12; printed p. 283; Table III",High,"Author-reported derivative -da/dtau."
SX-004,17,"Ying, Fang & Zhu (1995)",10.1080/08843759508947678,C207 Cu-based,260,157,0.9103,0.02013,Methanol-decomposition deactivation rate,"PDF p. 12; printed p. 283; Table III",Medium,"The source prints 157 ppm, but the ordering and Figure 2 suggest this may be the first 105 ppm point. Preserve the printed value until independently resolved."
SX-004,18,"Ying, Fang & Zhu (1995)",10.1080/08843759508947678,C207 Cu-based,260,105,0.8390,0.01556,Methanol-decomposition deactivation rate,"PDF p. 12; printed p. 283; Table III",High,"Author-reported derivative -da/dtau."
SX-004,19,"Ying, Fang & Zhu (1995)",10.1080/08843759508947678,C207 Cu-based,260,105,0.7842,0.01269,Methanol-decomposition deactivation rate,"PDF p. 12; printed p. 283; Table III",High,"Author-reported derivative -da/dtau."
SX-004,20,"Ying, Fang & Zhu (1995)",10.1080/08843759508947678,C207 Cu-based,260,105,0.7305,0.01225,Methanol-decomposition deactivation rate,"PDF p. 12; printed p. 283; Table III",High,"Author-reported derivative -da/dtau."
SX-004,21,"Ying, Fang & Zhu (1995)",10.1080/08843759508947678,C207 Cu-based,250,211,1.0000,0.02887,Methanol-decomposition deactivation rate,"PDF p. 12; printed p. 283; Table III",High,"Author-reported derivative -da/dtau."
SX-004,22,"Ying, Fang & Zhu (1995)",10.1080/08843759508947678,C207 Cu-based,250,211,0.8973,0.02262,Methanol-decomposition deactivation rate,"PDF p. 12; printed p. 283; Table III",High,"Author-reported derivative -da/dtau."
SX-004,23,"Ying, Fang & Zhu (1995)",10.1080/08843759508947678,C207 Cu-based,250,211,0.8188,0.01813,Methanol-decomposition deactivation rate,"PDF p. 12; printed p. 283; Table III",High,"Author-reported derivative -da/dtau."
SX-004,24,"Ying, Fang & Zhu (1995)",10.1080/08843759508947678,C207 Cu-based,250,211,0.7384,0.01863,Methanol-decomposition deactivation rate,"PDF p. 12; printed p. 283; Table III",High,"Author-reported derivative -da/dtau."
SX-004,25,"Ying, Fang & Zhu (1995)",10.1080/08843759508947678,C207 Cu-based,265,211,1.0000,0.04037,Methanol-decomposition deactivation rate,"PDF p. 12; printed p. 283; Table III",High,"Author-reported derivative -da/dtau."
SX-004,26,"Ying, Fang & Zhu (1995)",10.1080/08843759508947678,C207 Cu-based,265,211,0.8422,0.03863,Methanol-decomposition deactivation rate,"PDF p. 12; printed p. 283; Table III",High,"Author-reported derivative -da/dtau."
SX-004,27,"Ying, Fang & Zhu (1995)",10.1080/08843759508947678,C207 Cu-based,265,211,0.6914,0.03656,Methanol-decomposition deactivation rate,"PDF p. 12; printed p. 283; Table III",High,"Author-reported derivative -da/dtau."
SX-004,28,"Ying, Fang & Zhu (1995)",10.1080/08843759508947678,C207 Cu-based,265,211,0.4477,0.02362,Methanol-decomposition deactivation rate,"PDF p. 12; printed p. 283; Table III",High,"Author-reported derivative -da/dtau."
