Repository: wyxmmm/methanol-impurity-research

# Methanol Impurity Research

This repository contains my ongoing Research project on how impurities in hydrogen, carbon dioxide, and synthesis-gas feeds affect methanol synthesis.

## Research question

> To what extent can literature-derived impurity concentration, catalyst family, and operating conditions predict methanol performance loss during CO2 hydrogenation and methanol synthesis?

The H2S evidence stage is preserved as a completed no-fit checkpoint. The
active Catalyst 1 stage now focuses on externally validating a clean-reactor
kinetic model for unsupported In2O3 before adding another catalyst or impurity.

## Current data

- `data/main_data.tsv` contains 301 extracted experimental conditions from 14 studies.
- `data/source_list.tsv` describes the 14 studies already extracted.
- `data/needs_manual_extraction.tsv` tracks values that still need checking or graph digitization.
- `data/duplicate_check.tsv` records experiments that may overlap across publications.
- `data/gap_analysis.tsv` summarizes missing evidence in the current dataset.
- `data/candidate_sources.tsv` and `data/retrieval_priority.tsv` track follow-up sources.

One row in `main_data.tsv` represents one experimental condition. Repeated rows from one curve or companion publication are not automatically independent experiments.

Important: `data/pilot/sulfur_stage2_verified.csv` is preserved as a legacy Stage-2 input. Its T1-001 H2S rows are known reconciliation errors; `src/h2s_dataset_builder.py` quarantines them and replaces only the supported 4 h record. Do not use that CSV directly as validated H2S evidence.

## H2S evidence engine

The H2S stage is implemented in:

- `src/h2s_dataset_builder.py` - reconciles evidence into core, supporting, kinetic, excluded, and gap datasets;
- `src/h2s_evidence_engine.py` - runs bounded source-specific calculations with strict domain checks;
- `config/h2s_model_spec.json` - defines the eligibility and universal-fit gate;
- `tests/` - verifies corrections, evidence separation, equations, and the no-fit decision.

The audited literature currently provides only one strict continuous-H2S commercial-Cu/ZnO/Al2O3 methanol-synthesis observation. The universal fit gate therefore fails, and the code intentionally does not fit a general curve. It preserves source-specific calculations while preventing COx proxies or methanol-decomposition data from being presented as universal methanol-synthesis predictions.

See:

- `docs/h2s_model_spec.md`
- `docs/h2s_phase5_evidence_engine.md`
- `docs/h2s_paper_ready_explanation.md`

## Run

```powershell
python -m pip install -r requirements.txt
python -m src.h2s_dataset_builder
python -m src.h2s_evidence_engine
python -m src.ghosh_in2o3_reproduction
python -m src.ghosh_external_validation_batch
python -m src.ghosh_part_a_diagnostics
python -m pytest -q
```

Generated H2S and unsupported-In2O3 result tables are intentionally ignored by
Git because they can be reproduced from the committed inputs.

## Repository structure

```text
config/  Machine-readable model rules
data/    Extracted data and compact source-derived H2S inputs
docs/    Research methods and interpretation
src/     Reproducible analysis code
tests/   Automated validation and integrity checks
```

## Current limitations

- The H2S core is too small for a defensible universal prediction model.
- The locked unsupported-In2O3 model runs across six external studies, but its
  product-selectivity transfer error is too large to call it a general
  validated model.
- Its parameter values do not represent supported In2O3/ZrO2.
- Several sources report proxies, reverse reactions, or incompatible exposure protocols.
- Most studies do not provide replicate uncertainty or matched clean-aging controls.
- Literature-derived outputs are not replacements for laboratory experiments or industrial safety limits.

The research-paper PDFs are not included in this repository.

File: data/processed/sulfur_batch_b_ying_1995_time_series.csv
study_id,experimental_row_id,authors_year,source_doi_or_url,catalyst,catalyst_details,sulfur_species,impurity_conc_ppm,temperature_c,pressure_bar,feed_composition,time_on_stream_h,metric_type,baseline_value,with_impurity_value,percent_change_vs_baseline,unit,modeling_status,evidence_location,data_quality,review_note
SX-004,SX-004-RUN1-T00,"Ying, Fang & Zhu (1995)",10.1080/08843759508947678,C207 Cu-based,"0.3054 g; particle size 0.154-0.200 mm; external-recycle gradientless reactor",H2S,211,260,1.02,"6% methanol; 14% CO; 40% H2; balance N2",0,Relative methanol-decomposition activity,1.000,1.000,0.0,dimensionless,Deactivation-submodel baseline,"PDF p. 8; printed p. 279; Table II",High,"This is methanol decomposition at atmospheric pressure, not methanol synthesis."
SX-004,SX-004-RUN1-T10,"Ying, Fang & Zhu (1995)",10.1080/08843759508947678,C207 Cu-based,"0.3054 g; particle size 0.154-0.200 mm; external-recycle gradientless reactor",H2S,211,260,1.02,"6% methanol; 14% CO; 40% H2; balance N2",10,Relative methanol-decomposition activity,1.000,0.762,-23.8,dimensionless,Deactivation-submodel only,"PDF p. 8; printed p. 279; Table II",High,"Do not combine with direct methanol-production outcomes."
SX-004,SX-004-RUN1-T12,"Ying, Fang & Zhu (1995)",10.1080/08843759508947678,C207 Cu-based,"0.3054 g; particle size 0.154-0.200 mm; external-recycle gradientless reactor",H2S,211,260,1.02,"6% methanol; 14% CO; 40% H2; balance N2",12,Relative methanol-decomposition activity,1.000,0.739,-26.1,dimensionless,Deactivation-submodel only,"PDF p. 8; printed p. 279; Table II",High,"Do not combine with direct methanol-production outcomes."
SX-004,SX-004-RUN1-T16,"Ying, Fang & Zhu (1995)",10.1080/08843759508947678,C207 Cu-based,"0.3054 g; particle size 0.154-0.200 mm; external-recycle gradientless reactor",H2S,211,260,1.02,"6% methanol; 14% CO; 40% H2; balance N2",16,Relative methanol-decomposition activity,1.000,0.641,-35.9,dimensionless,Deactivation-submodel only,"PDF p. 8; printed p. 279; Table II",High,"Do not combine with direct methanol-production outcomes."
SX-004,SX-004-RUN1-T18,"Ying, Fang & Zhu (1995)",10.1080/08843759508947678,C207 Cu-based,"0.3054 g; particle size 0.154-0.200 mm; external-recycle gradientless reactor",H2S,211,260,1.02,"6% methanol; 14% CO; 40% H2; balance N2",18,Relative methanol-decomposition activity,1.000,0.609,-39.1,dimensionless,Deactivation-submodel only,"PDF p. 8; printed p. 279; Table II",High,"Do not combine with direct methanol-production outcomes."
SX-004,SX-004-RUN1-T20,"Ying, Fang & Zhu (1995)",10.1080/08843759508947678,C207 Cu-based,"0.3054 g; particle size 0.154-0.200 mm; external-recycle gradientless reactor",H2S,211,260,1.02,"6% methanol; 14% CO; 40% H2; balance N2",20,Relative methanol-decomposition activity,1.000,0.553,-44.7,dimensionless,Deactivation-submodel only,"PDF p. 8; printed p. 279; Table II",High,"Do not combine with direct methanol-production outcomes."
SX-004,SX-004-RUN1-T24,"Ying, Fang & Zhu (1995)",10.1080/08843759508947678,C207 Cu-based,"0.3054 g; particle size 0.154-0.200 mm; external-recycle gradientless reactor",H2S,211,260,1.02,"6% methanol; 14% CO; 40% H2; balance N2",24,Relative methanol-decomposition activity,1.000,0.468,-53.2,dimensionless,Deactivation-submodel only,"PDF p. 8; printed p. 279; Table II",High,"Do not combine with direct methanol-production outcomes."
