Repository: wyxmmm/methanol-impurity-research

# Methanol Impurity Research

This repository contains my ongoing Research project on how impurities in hydrogen, carbon dioxide, and synthesis-gas feeds affect methanol synthesis.

## Research question

> To what extent can literature-derived impurity concentration, catalyst family, and operating conditions predict methanol performance loss during CO2 hydrogenation and methanol synthesis?

The H2S evidence stage is preserved as a completed no-fit checkpoint. The
active Catalyst 1 stage now focuses on externally validating a clean-reactor
kinetic model for unsupported In2O3 before adding another catalyst or impurity.

## Current data

- `data/main_data.tsv` contains 301 extracted experimental conditions from 14 studies.
- `data/source_list.tsv` describes the 14 studies already extracted.
- `data/needs_manual_extraction.tsv` tracks values that still need checking or graph digitization.
- `data/duplicate_check.tsv` records experiments that may overlap across publications.
- `data/gap_analysis.tsv` summarizes missing evidence in the current dataset.
- `data/candidate_sources.tsv` and `data/retrieval_priority.tsv` track follow-up sources.

One row in `main_data.tsv` represents one experimental condition. Repeated rows from one curve or companion publication are not automatically independent experiments.

Important: `data/pilot/sulfur_stage2_verified.csv` is preserved as a legacy Stage-2 input. Its T1-001 H2S rows are known reconciliation errors; `src/h2s_dataset_builder.py` quarantines them and replaces only the supported 4 h record. Do not use that CSV directly as validated H2S evidence.

## H2S evidence engine

The H2S stage is implemented in:

- `src/h2s_dataset_builder.py` - reconciles evidence into core, supporting, kinetic, excluded, and gap datasets;
- `src/h2s_evidence_engine.py` - runs bounded source-specific calculations with strict domain checks;
- `config/h2s_model_spec.json` - defines the eligibility and universal-fit gate;
- `tests/` - verifies corrections, evidence separation, equations, and the no-fit decision.

The audited literature currently provides only one strict continuous-H2S commercial-Cu/ZnO/Al2O3 methanol-synthesis observation. The universal fit gate therefore fails, and the code intentionally does not fit a general curve. It preserves source-specific calculations while preventing COx proxies or methanol-decomposition data from being presented as universal methanol-synthesis predictions.

See:

- `docs/h2s_model_spec.md`
- `docs/h2s_phase5_evidence_engine.md`
- `docs/h2s_paper_ready_explanation.md`

## Run

```powershell
python -m pip install -r requirements.txt
python -m src.h2s_dataset_builder
python -m src.h2s_evidence_engine
python -m src.ghosh_in2o3_reproduction
python -m src.ghosh_external_validation_batch
python -m src.ghosh_part_a_diagnostics
python -m pytest -q
```

Generated H2S and unsupported-In2O3 result tables are intentionally ignored by
Git because they can be reproduced from the committed inputs.

## Repository structure

```text
config/  Machine-readable model rules
data/    Extracted data and compact source-derived H2S inputs
docs/    Research methods and interpretation
src/     Reproducible analysis code
tests/   Automated validation and integrity checks
```

## Current limitations

- The H2S core is too small for a defensible universal prediction model.
- The locked unsupported-In2O3 model runs across six external studies, but its
  product-selectivity transfer error is too large to call it a general
  validated model.
- Its parameter values do not represent supported In2O3/ZrO2.
- Several sources report proxies, reverse reactions, or incompatible exposure protocols.
- Most studies do not provide replicate uncertainty or matched clean-aging controls.
- Literature-derived outputs are not replacements for laboratory experiments or industrial safety limits.

The research-paper PDFs are not included in this repository.

File: data/main_data.tsv (part 1 of 9)
"Study ID"	"Experimental Row ID"	"Paired Baseline ID"	"Authors & Year"	"Short Title"	"DOI / Link"	"Catalyst"	"Catalyst Details"	"Hydrogen Source"	"Impurity Category"	"Impurity Species"	"Impurity Conc (ppm)"	"Temp (°C)"	"Pressure (bar)"	"H2:CO2 ratio"	"Space velocity (GHSV, /h)"	"Time on stream (h)"	"MeOH metric type"	"Baseline"	"With impurity"	"Recovery Value"	"% change in MeOH"	"Measured / Calculated / Digitized"	"Reversible?"	"Deactivation noted?"	"Notes / mechanism"	"Source quote & page"	"Data Quality"	"Modeling Status"	"Duplicate Status"
"T1-003"	"T1-003-S-CV"	"T1-003-REF-CV"	"Heracleous et al. 2022"	"Valorization of steel-work off-gases: Influence of impurities on the performance of Cu-based methanol synthesis catalyst"	"https://doi.org/10.1016/j.cej.2022.136571"	"CuO/ZnO/Al2O3"	"Clariant pellets 6x4 mm; ball-milled and sieved 250-350 um; equal mass SiC diluent (200 um); ex-situ poisoned samples CuZnAl_S, _N, _Na, _Ca, _Fe"	"Bottled/commercial H2"	"Sulfur"	"H2S"	"400"	"250"	"70"	"H2/CO2=3"	"6500"	"Initial after ~24 h"	"Normalized initial CO2 conversion retention (% of untreated initial)"	"100"	"89.8"	"Not reported"	"-10.2"	"Calculated"	"Not reported"	"Yes"	"Pre-poisoned catalyst comparison | Run/sample: CuZnAl_S | Impurity source: ex-situ catalyst poisoning | Reported concentration: 400 ppm for 5 h at 250 C | Catalyst loading pre: 0.45 wt% | Catalyst loading post: 0.29 wt% | Cu/Zn sulfide formation during poisoning; sulfate detected after passivation; active-site blocking"	"PDF p.3 Table 1; PDF p.7 Fig.4"	"High"	"Modeling-ready for normalized conversion submodel"	"No known duplicate"
"T1-003"	"T1-003-S-MS"	"T1-003-REF-MS"	"Heracleous et al. 2022"	"Valorization of steel-work off-gases: Influence of impurities on the performance of Cu-based methanol synthesis catalyst"	"https://doi.org/10.1016/j.cej.2022.136571"	"CuO/ZnO/Al2O3"	"Clariant pellets 6x4 mm; ball-milled and sieved 250-350 um; equal mass SiC diluent (200 um); ex-situ poisoned samples CuZnAl_S, _N, _Na, _Ca, _Fe"	"Bottled/commercial H2"	"Sulfur"	"H2S"	"400"	"250"	"70"	"H2/CO2=3"	"6500"	"Initial after ~24 h"	"Normalized initial MeOH selectivity retention (% of untreated initial)"	"100"	"90.9"	"Not reported"	"-9.1"	"Calculated"	"Not reported"	"Yes"	"Pre-poisoned catalyst comparison | Run/sample: CuZnAl_S | Impurity source: ex-situ catalyst poisoning | Reported concentration: 400 ppm for 5 h at 250 C | Catalyst loading pre: 0.45 wt% | Catalyst loading post: 0.29 wt% | Active-site blocking; Cu/Zn sulfur phases"	"PDF p.3 Table 1; PDF p.7 Fig.5"	"High"	"Modeling-ready for methanol-output model"	"No known duplicate"
"T1-003"	"T1-003-N-CV"	"T1-003-REF-CV"	"Heracleous et al. 2022"	"Valorization of steel-work off-gases: Influence of impurities on the performance of Cu-based methanol synthesis catalyst"	"https://doi.org/10.1016/j.cej.2022.136571"	"CuO/ZnO/Al2O3"	"Clariant pellets 6x4 mm; ball-milled and sieved 250-350 um; equal mass SiC diluent (200 um); ex-situ poisoned samples CuZnAl_S, _N, _Na, _Ca, _Fe"	"Bottled/commercial H2"	"Nitrogen"	"NH3"	"400"	"250"	"70"	"H2/CO2=3"	"6500"	"Initial after ~24 h"	"Normalized initial CO2 conversion retention (% of untreated initial)"	"100"	"92.1"	"Not reported"	"-7.9"	"Calculated"	"Not reported"	"Yes"	"Pre-poisoned catalyst comparison | Run/sample: CuZnAl_N | Impurity source: ex-situ catalyst poisoning | Reported concentration: 400 ppm for 10 h at 250 C | Catalyst loading pre: 0.04 wt% | Catalyst loading post: 0.01 wt% | Weak N binding and partial removal under high-H2 reaction conditions"	"PDF p.3 Table 1; PDF p.7 Fig.4"	"High"	"Modeling-ready for normalized conversion submodel"	"No known duplicate"
"T1-003"	"T1-003-N-MS"	"T1-003-REF-MS"	"Heracleous et al. 2022"	"Valorization of steel-work off-gases: Influence of impurities on the performance of Cu-based methanol synthesis catalyst"	"https://doi.org/10.1016/j.cej.2022.136571"	"CuO/ZnO/Al2O3"	"Clariant pellets 6x4 mm; ball-milled and sieved 250-350 um; equal mass SiC diluent (200 um); ex-situ poisoned samples CuZnAl_S, _N, _Na, _Ca, _Fe"	"Bottled/commercial H2"	"Nitrogen"	"NH3"	"400"	"250"	"70"	"H2/CO2=3"	"6500"	"Initial after ~24 h"	"Normalized initial MeOH selectivity retention (% of untreated initial)"	"100"	"92.9"	"Not reported"	"-7.1"	"Calculated"	"Not reported"	"Yes"	"Pre-poisoned catalyst comparison | Run/sample: CuZnAl_N | Impurity source: ex-situ catalyst poisoning | Reported concentration: 400 ppm for 10 h at 250 C | Catalyst loading pre: 0.04 wt% | Catalyst loading post: 0.01 wt% | Weak N binding; active-site blocking"	"PDF p.3 Table 1; PDF p.7 Fig.5"	"High"	"Modeling-ready for methanol-output model"	"No known duplicate"
"T1-003"	"T1-003-NA-CV"	"T1-003-REF-CV"	"Heracleous et al. 2022"	"Valorization of steel-work off-gases: Influence of impurities on the performance of Cu-based methanol synthesis catalyst"	"https://doi.org/10.1016/j.cej.2022.136571"	"CuO/ZnO/Al2O3"	"Clariant pellets 6x4 mm; ball-milled and sieved 250-350 um; equal mass SiC diluent (200 um); ex-situ poisoned samples CuZnAl_S, _N, _Na, _Ca, _Fe"	"Bottled/commercial H2"	"Alkali / alkaline earth"	"Na (Na2CO3 precursor)"	"Not applicable"	"250"	"70"	"H2/CO2=3"	"6500"	"Initial after ~24 h"	"Normalized initial CO2 conversion retention (% of untreated initial)"	"100"	"79.6"	"Not reported"	"-20.4"	"Calculated"	"No"	"Yes"	"Pre-poisoned catalyst comparison | Run/sample: CuZnAl_Na | Impurity source: ex-situ incipient-wetness impregnation | Reported concentration: 0.20 wt% nominal | Catalyst loading pre: 0.22 wt% | Catalyst loading post: 0.20 wt% | Cu-site blocking plus increased surface basicity and stronger CO2 binding"	"PDF p.3 Table 1; PDF p.7 Fig.4"	"High"	"Modeling-ready for normalized conversion submodel"	"No known duplicate"
"T1-003"	"T1-003-NA-MS"	"T1-003-REF-MS"	"Heracleous et al. 2022"	"Valorization of steel-work off-gases: Influence of impurities on the performance of Cu-based methanol synthesis catalyst"	"https://doi.org/10.1016/j.cej.2022.136571"	"CuO/ZnO/Al2O3"	"Clariant pellets 6x4 mm; ball-milled and sieved 250-350 um; equal mass SiC diluent (200 um); ex-situ poisoned samples CuZnAl_S, _N, _Na, _Ca, _Fe"	"Bottled/commercial H2"	"Alkali / alkaline earth"	"Na (Na2CO3 precursor)"	"Not applicable"	"250"	"70"	"H2/CO2=3"	"6500"	"Initial after ~24 h"	"Normalized initial MeOH selectivity retention (% of untreated initial)"	"100"	"76.3"	"Not reported"	"-23.7"	"Calculated"	"No"	"Yes"	"Pre-poisoned catalyst comparison | Run/sample: CuZnAl_Na | Impurity source: ex-situ incipient-wetness impregnation | Reported concentration: 0.20 wt% nominal | Catalyst loading pre: 0.22 wt% | Catalyst loading post: 0.20 wt% | Cu-site blocking and basicity modification"	"PDF p.3 Table 1; PDF p.7 Fig.5"	"High"	"Modeling-ready for methanol-output model"	"No known duplicate"
"T1-003"	"T1-003-CA-CV"	"T1-003-REF-CV"	"Heracleous et al. 2022"	"Valorization of steel-work off-gases: Influence of impurities on the performance of Cu-based methanol synthesis catalyst"	"https://doi.org/10.1016/j.cej.2022.136571"	"CuO/ZnO/Al2O3"	"Clariant pellets 6x4 mm; ball-milled and sieved 250-350 um; equal mass SiC diluent (200 um); ex-situ poisoned samples CuZnAl_S, _N, _Na, _Ca, _Fe"	"Bottled/commercial H2"	"Alkali / alkaline earth"	"Ca (Ca nitrate precursor; CaCO3 detected)"	"Not applicable"	"250"	"70"	"H2/CO2=3"	"6500"	"Initial after ~24 h"	"Normalized initial CO2 conversion retention (% of untreated initial)"	"100"	"88.2"	"Not reported"	"-11.8"	"Calculated"	"No"	"Yes"	"Pre-poisoned catalyst comparison | Run/sample: CuZnAl_Ca | Impurity source: ex-situ incipient-wetness impregnation | Reported concentration: 0.15 wt% nominal | Catalyst loading pre: 0.13 wt% | Catalyst loading post: 0.12 wt% | Preferential surface segregation and Cu-site blocking"	"PDF p.3 Table 1; PDF p.7 Fig.4"	"High"	"Modeling-ready for normalized conversion submodel"	"No known duplicate"
"T1-003"	"T1-003-CA-MS"	"T1-003-REF-MS"	"Heracleous et al. 2022"	"Valorization of steel-work off-gases: Influence of impurities on the performance of Cu-based methanol synthesis catalyst"	"https://doi.org/10.1016/j.cej.2022.136571"	"CuO/ZnO/Al2O3"	"Clariant pellets 6x4 mm; ball-milled and sieved 250-350 um; equal mass SiC diluent (200 um); ex-situ poisoned samples CuZnAl_S, _N, _Na, _Ca, _Fe"	"Bottled/commercial H2"	"Alkali / alkaline earth"	"Ca (Ca nitrate precursor; CaCO3 detected)"	"Not applicable"	"250"	"70"	"H2/CO2=3"	"6500"	"Initial after ~24 h"	"Normalized initial MeOH selectivity retention (% of untreated initial)"	"100"	"86.9"	"Not reported"	"-13.1"	"Calculated"	"No"	"Yes"	"Pre-poisoned catalyst comparison | Run/sample: CuZnAl_Ca | Impurity source: ex-situ incipient-wetness impregnation | Reported concentration: 0.15 wt% nominal | Catalyst loading pre: 0.13 wt% | Catalyst loading post: 0.12 wt% | Surface segregation and active-site blocking"	"PDF p.3 Table 1; PDF p.7 Fig.5"	"High"	"Modeling-ready for methanol-output model"	"No known duplicate"
"T1-003"	"T1-003-FE-CV"	"T1-003-REF-CV"	"Heracleous et al. 2022"	"Valorization of steel-work off-gases: Influence of impurities on the performance of Cu-based methanol synthesis catalyst"	"https://doi.org/10.1016/j.cej.2022.136571"	"CuO/ZnO/Al2O3"	"Clariant pellets 6x4 mm; ball-milled and sieved 250-350 um; equal mass SiC diluent (200 um); ex-situ poisoned samples CuZnAl_S, _N, _Na, _Ca, _Fe"	"Bottled/commercial H2"	"Metal / metalloid"	"Fe (Fe nitrate precursor; Fe2O3 detected)"	"Not applicable"	"250"	"70"	"H2/CO2=3"	"6500"	"Initial after ~24 h"	"Normalized initial CO2 conversion retention (% of untreated initial)"	"100"	"82.1"	"Not reported"	"-17.9"	"Calculated"	"No"	"Yes"	"Pre-poisoned catalyst comparison | Run/sample: CuZnAl_Fe | Impurity source: ex-situ incipient-wetness impregnation | Reported concentration: 0.15 wt% nominal | Catalyst loading pre: 0.15 wt% | Catalyst loading post: 0.14 wt% | FeOx surface enrichment/capping layer and Cu-site coverage"	"PDF p.3 Table 1; PDF p.7 Fig.4"	"High"	"Modeling-ready for normalized conversion submodel"	"No known duplicate"
"T1-003"	"T1-003-FE-MS"	"T1-003-REF-MS"	"Heracleous et al. 2022"	"Valorization of steel-work off-gases: Influence of impurities on the performance of Cu-based methanol synthesis catalyst"	"https://doi.org/10.1016/j.cej.2022.136571"	"CuO/ZnO/Al2O3"	"Clariant pellets 6x4 mm; ball-milled and sieved 250-350 um; equal mass SiC diluent (200 um); ex-situ poisoned samples CuZnAl_S, _N, _Na, _Ca, _Fe"	"Bottled/commercial H2"	"Metal / metalloid"	"Fe (Fe nitrate precursor; Fe2O3 detected)"	"Not applicable"	"250"	"70"	"H2/CO2=3"	"6500"	"Initial after ~24 h"	"Normalized initial MeOH selectivity retention (% of untreated initial)"	"100"	"82.2"	"Not reported"	"-17.8"	"Calculated"	"No"	"Yes"	"Pre-poisoned catalyst comparison | Run/sample: CuZnAl_Fe | Impurity source: ex-situ incipient-wetness impregnation | Reported concentration: 0.15 wt% nominal | Catalyst loading pre: 0.15 wt% | Catalyst loading post: 0.14 wt% | FeOx surface enrichment and active-site blocking"	"PDF p.3 Table 1; PDF p.7 Fig.5"	"High"	"Modeling-ready for methanol-output model"	"No known duplicate"
"T1-004"	"T1-004-ETH"	"T1-004-LP-REF"	"He et al. 2020"	"Influence of Contaminants in Steel Mill Exhaust Gases on Cu/ZnO/Al2O3 Catalysts Applied in Methanol Synthesis"	"https://doi.org/10.1002/cite.202000045"	"Industrial Cu/ZnO/Al2O3"	"Clariant industrial catalyst; sieve fraction 250-355 um; 0.2-1.0 g depending setup (CEC1 0.5 g; CEC2 1.0 g; RUB1 0.3 g; RUB2 0.2 g)"	"Synthetic laboratory feed"	"Hydrocarbon"	"Ethane"	"10000"	"210"	"1"	"Syngas; detailed composition in SI"	"Not reported"	"45"	"Normalized XCOx (qualitative)"	"Not reported"	"No significant change"	"Initial conversion regained after switch back"	"Not calculated"	"Measured"	"Yes"	"No"	"Continuous impurity exposure | Run/sample: Ethane | Impurity source: separate co-feed | Reported concentration: 1 vol% | Catalyst loading pre: Not applicable wt% | Catalyst loading post: Not applicable wt% | Inert spectator; no C-C cracking/coking"	"PDF p.4 Fig.2a; PDF p.6 Table 2"	"Medium"	"Mechanism-only"	"No known duplicate"
"T1-004"	"T1-004-OCT"	"T1-004-LP-REF"	"He et al. 2020"	"Influence of Contaminants in Steel Mill Exhaust Gases on Cu/ZnO/Al2O3 Catalysts Applied in Methanol Synthesis"	"https://doi.org/10.1002/cite.202000045"	"Industrial Cu/ZnO/Al2O3"	"Clariant industrial catalyst; sieve fraction 250-355 um; 0.2-1.0 g depending setup (CEC1 0.5 g; CEC2 1.0 g; RUB1 0.3 g; RUB2 0.2 g)"	"Synthetic laboratory feed"	"Hydrocarbon"	"Octane"	"10000"	"210"	"1"	"Syngas; detailed composition in SI"	"Not reported"	"45"	"Normalized XCOx (qualitative)"	"Not reported"	"No significant change"	"Initial conversion regained after switch back"	"Not calculated"	"Measured"	"Yes"	"No"	"Continuous impurity exposure | Run/sample: Octane | Impurity source: separate co-feed | Reported concentration: 1 vol% | Catalyst loading pre: Not applicable wt% | Catalyst loading post: Not applicable wt% | Inert spectator"	"PDF p.4 Fig.2a; PDF p.6 Table 2"	"Medium"	"Mechanism-only"	"No known duplicate"
"T1-004"	"T1-004-CYC"	"T1-004-LP-REF"	"He et al. 2020"	"Influence of Contaminants in Steel Mill Exhaust Gases on Cu/ZnO/Al2O3 Catalysts Applied in Methanol Synthesis"	"https://doi.org/10.1002/cite.202000045"	"Industrial Cu/ZnO/Al2O3"	"Clariant industrial catalyst; sieve fraction 250-355 um; 0.2-1.0 g depending setup (CEC1 0.5 g; CEC2 1.0 g; RUB1 0.3 g; RUB2 0.2 g)"	"Synthetic laboratory feed"	"Hydrocarbon"	"Cyclohexane"	"10000"	"210"	"1"	"Syngas; detailed composition in SI"	"Not reported"	"45"	"Normalized XCOx (qualitative)"	"Not reported"	"No significant change"	"Initial conversion regained after switch back"	"Not calculated"	"Measured"	"Yes"	"No"	"Continuous impurity exposure | Run/sample: Cyclohexane | Impurity source: separate co-feed | Reported concentration: 1 vol% | Catalyst loading pre: Not applicable wt% | Catalyst loading post: Not applicable wt% | Inert spectator"	"PDF p.4 Fig.2a; PDF p.6 Table 2"	"Medium"	"Mechanism-only"	"No known duplicate"
"T1-004"	"T1-004-BENZ-LP"	"T1-004-LP-REF"	"He et al. 2020"	"Influence of Contaminants in Steel Mill Exhaust Gases on Cu/ZnO/Al2O3 Catalysts Applied in Methanol Synthesis"	"https://doi.org/10.1002/cite.202000045"	"Industrial Cu/ZnO/Al2O3"	"Clariant industrial catalyst; sieve fraction 250-355 um; 0.2-1.0 g depending setup (CEC1 0.5 g; CEC2 1.0 g; RUB1 0.3 g; RUB2 0.2 g)"	"Synthetic laboratory feed"	"Hydrocarbon"	"Benzene"	"10000"	"210"	"1"	"Syngas; detailed composition in SI"	"Not reported"	"45"	"Normalized XCOx (qualitative)"	"Not reported"	"No significant change"	"Initial conversion regained after switch back"	"Not calculated"	"Measured"	"Yes"	"No"	"Continuous impurity exposure | Run/sample: Benzene low pressure | Impurity source: separate co-feed | Reported concentration: 1 vol% | Catalyst loading pre: Not applicable wt% | Catalyst loading post: Not applicable wt% | Inert spectator"	"PDF p.4 Fig.2a; PDF p.6 Table 2"	"Medium"	"Mechanism-only"	"No known duplicate"
"T1-004"	"T1-004-BENZ-HP"	"T1-004-HP60-REF"	"He et al. 2020"	"Influence of Contaminants in Steel Mill Exhaust Gases on Cu/ZnO/Al2O3 Catalysts Applied in Methanol Synthesis"	"https://doi.org/10.1002/cite.202000045"	"Industrial Cu/ZnO/Al2O3"	"Clariant industrial catalyst; sieve fraction 250-355 um; 0.2-1.0 g depending setup (CEC1 0.5 g; CEC2 1.0 g; RUB1 0.3 g; RUB2 0.2 g)"	"Synthetic laboratory feed"	"Hydrocarbon"	"Benzene"	"300"	"210"	"60"	"Syngas; detailed composition in SI"	"Not reported"	"77"	"Methanol performance (qualitative)"	"Not reported"	"No effect reported"	"Not reported"	"Not calculated"	"Measured"	"Not reported"	"No"	"Continuous impurity exposure | Run/sample: Benzene high pressure | Impurity source: separate co-feed | Reported concentration: 0.03 vol% | Catalyst loading pre: Not applicable wt% | Catalyst loading post: Not applicable wt% | Inert spectator"	"PDF p.5 text; PDF p.6 Table 2"	"Medium"	"Mechanism-only"	"No known duplicate"
"T1-004"	"T1-004-TOL"	"T1-004-LP-REF"	"He et al. 2020"	"Influence of Contaminants in Steel Mill Exhaust Gases on Cu/ZnO/Al2O3 Catalysts Applied in Methanol Synthesis"	"https://doi.org/10.1002/cite.202000045"	"Industrial Cu/ZnO/Al2O3"	"Clariant industrial catalyst; sieve fraction 250-355 um; 0.2-1.0 g depending setup (CEC1 0.5 g; CEC2 1.0 g; RUB1 0.3 g; RUB2 0.2 g)"	"Synthetic laboratory feed"	"Hydrocarbon"	"Toluene"	"10000"	"210"	"1"	"Syngas; detailed composition in SI"	"Not reported"	"45"	"Normalized XCOx (qualitative)"	"Not reported"	"No significant change"	"Initial conversion regained after switch back"	"Not calculated"	"Measured"	"Yes"	"No"	"Continuous impurity exposure | Run/sample: Toluene | Impurity source: separate co-feed | Reported concentration: 1 vol% | Catalyst loading pre: Not applicable wt% | Catalyst loading post: Not applicable wt% | Inert spectator"	"PDF p.4 Fig.2a; PDF p.6 Table 2"	"Medium"	"Mechanism-only"	"No known duplicate"
"T1-004"	"T1-004-NH3-LP"	"T1-004-LP-REF"	"He et al. 2020"	"Influence of Contaminants in Steel Mill Exhaust Gases on Cu/ZnO/Al2O3 Catalysts Applied in Methanol Synthesis"	"https://doi.org/10.1002/cite.202000045"	"Industrial Cu/ZnO/Al2O3"	"Clariant industrial catalyst; sieve fraction 250-355 um; 0.2-1.0 g depending setup (CEC1 0.5 g; CEC2 1.0 g; RUB1 0.3 g; RUB2 0.2 g)"	"Synthetic laboratory feed"	"Nitrogen"	"NH3"	"3000"	"210"	"1"	"Syngas; detailed composition in SI"	"Not reported"	"5"	"Normalized XCOx (arbitrary normalized units)"	"Needs manual extraction"	"Needs manual extraction"	"Initial conversion regained"	"Not calculated"	"Measured"	"Yes"	"Yes"	"Continuous impurity exposure | Run/sample: NH3 low pressure | Impurity source: separate co-feed | Reported concentration: 0.3 vol% | Catalyst loading pre: Not applicable wt% | Catalyst loading post: Not applicable wt% | Reversible Lewis/Brønsted acid-base interaction suppressing methanol formation"	"PDF p.4 Fig.2b; PDF p.5 text; PDF p.6 Table 2"	"Medium"	"Needs graph digitization"	"No known duplicate"
"T1-004"	"T1-004-NH3-HP"	"T1-004-HP60-REF"	"He et al. 2020"	"Influence of Contaminants in Steel Mill Exhaust Gases on Cu/ZnO/Al2O3 Catalysts Applied in Methanol Synthesis"	"https://doi.org/10.1002/cite.202000045"	"Industrial Cu/ZnO/Al2O3"	"Clariant industrial catalyst; sieve fraction 250-355 um; 0.2-1.0 g depending setup (CEC1 0.5 g; CEC2 1.0 g; RUB1 0.3 g; RUB2 0.2 g)"	"Synthetic laboratory feed"	"Nitrogen"	"NH3"	"500"	"210"	"60"	"Syngas; detailed composition in SI"	"Not reported"	"165"	"Methanol performance (qualitative)"	"Not reported"	"Reversible inhibition reported"	"Initial activity regained"	"Not calculated"	"Measured"	"Yes"	"Yes"	"Continuous impurity exposure | Run/sample: NH3 high pressure | Impurity source: separate co-feed | Reported concentration: 0.05 vol% | Catalyst loading pre: Not applicable wt% | Catalyst loading post: Not applicable wt% | Reversible N poisoning; trimethylamine byproduct motivates removal"	"PDF p.5 text; PDF p.6 Table 2"	"Medium"	"Mechanism-only"	"No known duplicate"
"T1-004"	"T1-004-CHA"	"T1-004-LP-REF"	"He et al. 2020"	"Influence of Contaminants in Steel Mill Exhaust Gases on Cu/ZnO/Al2O3 Catalysts Applied in Methanol Synthesis"	"https://doi.org/10.1002/cite.202000045"	"Industrial Cu/ZnO/Al2O3"	"Clariant industrial catalyst; sieve fraction 250-355 um; 0.2-1.0 g depending setup (CEC1 0.5 g; CEC2 1.0 g; RUB1 0.3 g; RUB2 0.2 g)"	"Synthetic laboratory feed"	"Nitrogen"	"Cyclohexylamine"	"100"	"210"	"1"	"Syngas; detailed composition in SI"	"Not reported"	"6"	"Normalized XCOx (qualitative)"	"Not reported"	"Significant reversible decrease"	"Not reported"	"Not calculated"	"Measured"	"Yes"	"Yes"	"Continuous impurity exposure | Run/sample: Cyclohexylamine | Impurity source: separate co-feed | Reported concentration: 0.01 vol% | Catalyst loading pre: Not applicable wt% | Catalyst loading post: Not applicable wt% | Reversible N-containing poison"	"PDF p.5 text; PDF p.6 Table 2"	"Medium"	"Mechanism-only"	"No known duplicate"
"T1-004"	"T1-004-PYR"	"T1-004-LP-REF"	"He et al. 2020"	"Influence of Contaminants in Steel Mill Exhaust Gases on Cu/ZnO/Al2O3 Catalysts Applied in Methanol Synthesis"	"https://doi.org/10.1002/cite.202000045"	"Industrial Cu/ZnO/Al2O3"	"Clariant industrial catalyst; sieve fraction 250-355 um; 0.2-1.0 g depending setup (CEC1 0.5 g; CEC2 1.0 g; RUB1 0.3 g; RUB2 0.2 g)"	"Synthetic laboratory feed"	"Nitrogen"	"Pyridine"	"100"	"210"	"1"	"Syngas; detailed composition in SI"	"Not reported"	"9"	"Normalized XCOx (qualitative)"	"Not reported"	"Significant reversible decrease"	"Not reported"	"Not calculated"	"Measured"	"Yes"	"Yes"	"Continuous impurity exposure | Run/sample: Pyridine | Impurity source: separate co-feed | Reported concentration: 0.01 vol% | Catalyst loading pre: Not applicable wt% | Catalyst loading post: Not applicable wt% | Reversible N-containing poison"	"PDF p.5 text; PDF p.6 Table 2"	"Medium"	"Mechanism-only"	"No known duplicate"
"T1-004"	"T1-004-ACN"	"T1-004-LP-REF"	"He et al. 2020"	"Influence of Contaminants in Steel Mill Exhaust Gases on Cu/ZnO/Al2O3 Catalysts Applied in Methanol Synthesis"	"https://doi.org/10.1002/cite.202000045"	"Industrial Cu/ZnO/Al2O3"	"Clariant industrial catalyst; sieve fraction 250-355 um; 0.2-1.0 g depending setup (CEC1 0.5 g; CEC2 1.0 g; RUB1 0.3 g; RUB2 0.2 g)"	"Synthetic laboratory feed"	"Nitrogen"	"Acetonitrile"	"100"	"210"	"1"	"Syngas; detailed composition in SI"	"Not reported"	"6"	"Normalized XCOx (qualitative)"	"Not reported"	"Significant reversible decrease"	"Not reported"	"Not calculated"	"Measured"	"Yes"	"Yes"	"Continuous impurity exposure | Run/sample: Acetonitrile | Impurity source: separate co-feed | Reported concentration: 0.01 vol% | Catalyst loading pre: Not applicable wt% | Catalyst loading post: Not applicable wt% | Reversible N-containing poison"	"PDF p.5 text; PDF p.6 Table 2"	"Medium"	"Mechanism-only"	"No known duplicate"
"T1-004"	"T1-004-O2-100"	"T1-004-O2-REF"	"He et al. 2020"	"Influence of Contaminants in Steel Mill Exhaust Gases on Cu/ZnO/Al2O3 Catalysts Applied in Methanol Synthesis"	"https://doi.org/10.1002/cite.202000045"	"Industrial Cu/ZnO/Al2O3"	"Clariant industrial catalyst; sieve fraction 250-355 um; 0.2-1.0 g depending setup (CEC1 0.5 g; CEC2 1.0 g; RUB1 0.3 g; RUB2 0.2 g)"	"Synthetic laboratory feed"	"Oxygen"	"O2"	"100"	"200-250"	"30/50"	"Syngas; detailed composition in SI"	"Not reported"	"Not reported"	"Relative decrease of WTYMeOH during dosing (percentage points relative decrease)"	"0"	"-0.5"	"Not reported"	"Not applicable"	"Measured"	"Not reported"	"No clear cumulative activity effect"	"Continuous impurity exposure | Run/sample: O2 0.01% | Impurity source: separate co-feed | Reported concentration: 0.01 vol% | Catalyst loading pre: Not applicable wt% | Catalyst loading post: Not applicable wt% | Oxidation/hydrogenation to water; low dose has minimal effect"	"PDF p.5 results text"	"High"	"Modeling-ready for methanol-output model"	"No known duplicate"
"T1-004"	"T1-004-O2-200"	"T1-004-O2-REF"	"He et al. 2020"	"Influence of Contaminants in Steel Mill Exhaust Gases on Cu/ZnO/Al2O3 Catalysts Applied in Methanol Synthesis"	"https://doi.org/10.1002/cite.202000045"	"Industrial Cu/ZnO/Al2O3"	"Clariant industrial catalyst; sieve fraction 250-355 um; 0.2-1.0 g depending setup (CEC1 0.5 g; CEC2 1.0 g; RUB1 0.3 g; RUB2 0.2 g)"	"Synthetic laboratory feed"	"Oxygen"	"O2"	"200"	"200-250"	"30/50"	"Syngas; detailed composition in SI"	"Not reported"	"Not reported"	"Relative decrease of WTYMeOH during dosing (percentage points relative decrease)"	"0"	"-1.8"	"Not reported"	"Not applicable"	"Measured"	"Not reported"	"No clear cumulative activity effect"	"Continuous impurity exposure | Run/sample: O2 0.02% | Impurity source: separate co-feed | Reported concentration: 0.02 vol% | Catalyst loading pre: Not applicable wt% | Catalyst loading post: Not applicable wt% | Oxidation/hydrogenation to water; low dose has small effect"	"PDF p.5 results text"	"High"	"Modeling-ready for methanol-output model"	"No known duplicate"
"T1-004"	"T1-004-O2-LP"	"T1-004-LP-REF"	"He et al. 2020"	"Influence of Contaminants in Steel Mill Exhaust Gases on Cu/ZnO/Al2O3 Catalysts Applied in Methanol Synthesis"	"https://doi.org/10.1002/cite.202000045"	"Industrial Cu/ZnO/Al2O3"	"Clariant industrial catalyst; sieve fraction 250-355 um; 0.2-1.0 g depending setup (CEC1 0.5 g; CEC2 1.0 g; RUB1 0.3 g; RUB2 0.2 g)"	"Synthetic laboratory feed"	"Oxygen"	"O2"	"500"	"210"	"1"	"Syngas"	"Not reported"	"14"	"Normalized XCOx (arbitrary normalized units)"	"Needs manual extraction"	"Needs manual extraction"	"Initial conversion regained"	"Not calculated"	"Measured"	"Yes"	"Yes"	"Continuous impurity exposure and recovery | Run/sample: O2 low pressure | Impurity source: separate co-feed | Reported concentration: 0.05 vol% | Catalyst loading pre: Not applicable wt% | Catalyst loading post: Not applicable wt% | O2 hydrogenated to H2O faster than persistent oxidation at low partial pressure"	"PDF p.5 Fig.3a; PDF p.6 Table 2"	"Medium"	"Needs graph digitization"	"No known duplicate"
"T1-004"	"T1-004-O2-HP"	"T1-004-HP50-REF"	"He et al. 2020"	"Influence of Contaminants in Steel Mill Exhaust Gases on Cu/ZnO/Al2O3 Catalysts Applied in Methanol Synthesis"	"https://doi.org/10.1002/cite.202000045"	"Industrial Cu/ZnO/Al2O3"	"Clariant industrial catalyst; sieve fraction 250-355 um; 0.2-1.0 g depending setup (CEC1 0.5 g; CEC2 1.0 g; RUB1 0.3 g; RUB2 0.2 g)"	"Synthetic laboratory feed"	"Oxygen"	"O2"	"600"	"210"	"50"	"Syngas"	"Not reported"	"108"	"Normalized XCOx cumulative loss after dosing (% of pre-dose activity)"	"100"	"~93"	"~94"	"-7"	"Measured"	"No"	"Yes"	"Continuous impurity exposure and recovery | Run/sample: O2 high pressure | Impurity source: separate co-feed | Reported concentration: 0.06 vol% | Catalyst loading pre: Not applicable wt% | Catalyst loading post: Not applicable wt% | Partial oxidation of metallic catalyst phases; cumulative activity not restored"	"PDF p.5 Fig.4a; PDF p.6 results text"	"High"	"Modeling-ready for deactivation submodel"	"No known duplicate"
"T1-004"	"T1-004-H2S"	"T1-004-HP60-REF"	"He et al. 2020"	"Influence of Contaminants in Steel Mill Exhaust Gases on Cu/ZnO/Al2O3 Catalysts Applied in Methanol Synthesis"	"https://doi.org/10.1002/cite.202000045"	"Industrial Cu/ZnO/Al2O3"	"Clariant industrial catalyst; sieve fraction 250-355 um; 0.2-1.0 g depending setup (CEC1 0.5 g; CEC2 1.0 g; RUB1 0.3 g; RUB2 0.2 g)"	"Synthetic laboratory feed"	"Sulfur"	"H2S"	"50"	"210"	"60"	"Syngas; detailed composition in SI"	"Not reported"	"1000"	"Methanol performance (qualitative)"	"Not reported"	"Irreversible poisoning reported"	"Not reported"	"Not calculated"	"Measured"	"No"	"Yes"	"Long-term contaminated feed | Run/sample: H2S | Impurity source: separate co-feed | Reported concentration: 0.005 vol% | Catalyst loading pre: Not applicable wt% | Catalyst loading post: Not applicable wt% | Metal sulfide formation / irreversible sulfur poisoning"	"PDF p.6 Table 2 and conclusions"	"Medium"	"Mechanism-only"	"No known duplicate"
"T1-008"	"T1-008-AS-16655-28-660"	"T1-008-AS-16655-28-B1"	"Air Products/Eastman 2003"	"Removal of Trace Contaminants from Coal-Derived Synthesis Gas"	"Not reported"	"Alternative LPMEOH catalyst"	"Alternative commercial/process catalyst used at Kingsport since Oct. 1998; ~10 g oxide powder in ~120 g mineral oil for lab poisoning"	"Coal-derived syngas"	"Metal / metalloid"	"AsH3"	"0.66"	"250"	"51.71 barg"	"Shell Gas"	"~6000"	"<100 exposure; baseline >=150 typical"	"Catalyst deactivation rate (% per hour)"	"0.0775"	"0.14"	"~0"	"80.65"	"Calculated"	"No"	"Yes"	"Contaminant exposure | Run/sample: 16655-28 | Impurity source: secondary feed in 5% CO/95% H2 | Reported concentration: 660 ppb | Catalyst loading pre: Not applicable wt% | Catalyst loading post: 0.567 wt% As wt% | Dissociative adsorption and Cu3As formation; irreversible site loss though accelerated slope stops after removal"	"PDF p.13 Table 1; mechanism PDF p.14"	"High"	"Modeling-ready for deactivation submodel"	"No known duplicate"
"T1-008"	"T1-008-AS-16655-28-310"	"T1-008-AS-16655-28-R1"	"Air Products/Eastman 2003"	"Removal of Trace Contaminants from Coal-Derived Synthesis Gas"	"Not reported"	"Alternative LPMEOH catalyst"	"Alternative commercial/process catalyst used at Kingsport since Oct. 1998; ~10 g oxide powder in ~120 g mineral oil for lab poisoning"	"Coal-derived syngas"	"Metal / metalloid"	"AsH3"	"0.31"	"250"	"51.71 barg"	"Shell Gas"	"~6000"	"Not reported"	"Catalyst deactivation rate (% per hour)"	"~0"	"0.153"	"Not reported"	"Not calculated"	"Measured"	"No"	"Yes"	"Second concentration exposure | Run/sample: 16655-28 | Impurity source: secondary feed | Reported concentration: 310 ppb | Catalyst loading pre: Not applicable wt% | Catalyst loading post: Included in run total wt% | Cu3As formation"	"PDF p.13 Table 1"	"High"	"Modeling-ready for deactivation submodel"	"No known duplicate"
"T1-008"	"T1-008-AS-16655-44-578"	"T1-008-AS-16655-44-B1"	"Air Products/Eastman 2003"	"Removal of Trace Contaminants from Coal-Derived Synthesis Gas"	"Not reported"	"Alternative LPMEOH catalyst"	"Alternative commercial/process catalyst used at Kingsport since Oct. 1998; ~10 g oxide powder in ~120 g mineral oil for lab poisoning"	"Coal-derived syngas"	"Metal / metalloid"	"AsH3"	"0.578"	"250"	"51.71 barg"	"Kingsport Gas"	"~6000"	"Figure spans ~800 h"	"Catalyst deactivation rate (% per hour)"	"0.084"	"0.325"	"0.0784"	"286.9"	"Calculated"	"No"	"Yes"	"Concentration-series exposure | Run/sample: 16655-44 | Impurity source: secondary feed | Reported concentration: 578 ppb | Catalyst loading pre: Not applicable wt% | Catalyst loading post: 0.598 wt% As run total wt% | Cu3As formation; poisoning stops after removal but lost activity is not restored"	"PDF p.13 Table 1; PDF p.14 Fig.2"	"High"	"Modeling-ready for deactivation submodel"	"No known duplicate"
"T1-008"	"T1-008-AS-16655-44-248"	"T1-008-AS-16655-44-R1"	"Air Products/Eastman 2003"	"Removal of Trace Contaminants from Coal-Derived Synthesis Gas"	"Not reported"	"Alternative LPMEOH catalyst"	"Alternative commercial/process catalyst used at Kingsport since Oct. 1998; ~10 g oxide powder in ~120 g mineral oil for lab poisoning"	"Coal-derived syngas"	"Metal / metalloid"	"AsH3"	"0.248"	"250"	"51.71 barg"	"Kingsport Gas"	"~6000"	"Figure spans ~800 h"	"Catalyst deactivation rate (% per hour)"	"0.0784"	"0.206"	"0.085"	"162.76"	"Calculated"	"No"	"Yes"	"Concentration-series exposure | Run/sample: 16655-44 | Impurity source: secondary feed | Reported concentration: 248 ppb | Catalyst loading pre: Not applicable wt% | Catalyst loading post: Included in run total wt% | Cu3As formation"	"PDF p.13 Table 1; PDF p.14 Fig.2"	"High"	"Modeling-ready for deactivation submodel"	"No known duplicate"
"T1-008"	"T1-008-AS-16655-44-150"	"T1-008-AS-16655-44-R2"	"Air Products/Eastman 2003"	"Removal of Trace Contaminants from Coal-Derived Synthesis Gas"	"Not reported"	"Alternative LPMEOH catalyst"	"Alternative commercial/process catalyst used at Kingsport since Oct. 1998; ~10 g oxide powder in ~120 g mineral oil for lab poisoning"	"Coal-derived syngas"	"Metal / metalloid"	"AsH3"	"0.15"	"250"	"51.71 barg"	"Kingsport Gas"	"~6000"	"Figure spans ~800 h"	"Catalyst deactivation rate (% per hour)"	"0.085"	"0.19"	"Not reported"	"123.53"	"Calculated"	"No"	"Yes"	"Concentration-series exposure | Run/sample: 16655-44 | Impurity source: secondary feed | Reported concentration: 150 ppb | Catalyst loading pre: Not applicable wt% | Catalyst loading post: Included in run total wt% | Cu3As formation"	"PDF p.13 Table 1; PDF p.14 Fig.2"	"High"	"Modeling-ready for deactivation submodel"	"No known duplicate"
"T1-008"	"T1-008-AS-16655-58-38"	"T1-008-AS-16655-58-B1"	"Air Products/Eastman 2003"	"Removal of Trace Contaminants from Coal-Derived Synthesis Gas"	"Not reported"	"Alternative LPMEOH catalyst"	"Alternative commercial/process catalyst used at Kingsport since Oct. 1998; ~10 g oxide powder in ~120 g mineral oil for lab poisoning"	"Coal-derived syngas"	"Metal / metalloid"	"AsH3"	"0.038"	"250"	"51.71 barg"	"Kingsport Gas"	"~6000"	"Not reported"	"Catalyst deactivation rate (% per hour)"	"0.0354"	"0.0667"	"0.0651"	"88.42"	"Calculated"	"Not reported"	"No statistically resolved effect"	"Low-concentration exposure | Run/sample: 16655-58 | Impurity source: secondary feed | Reported concentration: 38 ppb | Catalyst loading pre: Not applicable wt% | Catalyst loading post: 0.0378 wt% As run total wt% | Cu3As expected; effect obscured by baseline scatter"	"PDF pp.12-13 Table 1 and results text"	"High"	"Modeling-ready for deactivation submodel (censored/no-effect label)"	"No known duplicate"
"T1-008"	"T1-008-AS-16655-58-76"	"T1-008-AS-16655-58-R1"	"Air Products/Eastman 2003"	"Removal of Trace Contaminants from Coal-Derived Synthesis Gas"	"Not reported"	"Alternative LPMEOH catalyst"	"Alternative commercial/process catalyst used at Kingsport since Oct. 1998; ~10 g oxide powder in ~120 g mineral oil for lab poisoning"	"Coal-derived syngas"	"Metal / metalloid"	"AsH3"	"0.076"	"250"	"51.71 barg"	"Kingsport Gas"	"~6000"	"Not reported"	"Catalyst deactivation rate (% per hour)"	"0.0651"	"0.0691"	"Not reported"	"6.14"	"Calculated"	"Not reported"	"No"	"Low-concentration exposure | Run/sample: 16655-58 | Impurity source: secondary feed | Reported concentration: 76 ppb | Catalyst loading pre: Not applicable wt% | Catalyst loading post: Included in run total wt% | Effect below laboratory resolution"	"PDF pp.12-13 Table 1 and results text"	"High"	"Modeling-ready for deactivation submodel (no-effect label)"	"No known duplicate"
"T1-008"	"T1-008-AS-16655-97-458"	"T1-008-AS-16655-97-B1"	"Air Products/Eastman 2003"	"Removal of Trace Contaminants from Coal-Derived Synthesis Gas"	"Not reported"	"Alternative LPMEOH catalyst"	"Alternative commercial/process catalyst used at Kingsport since Oct. 1998; ~10 g oxide powder in ~120 g mineral oil for lab poisoning"	"Coal-derived syngas"	"Metal / metalloid"	"AsH3"	"0.458"	"235"	"51.71 barg"	"Kingsport Gas"	"~6000"	"Not reported"	"Catalyst deactivation rate (% per hour)"	"0.0953"	"0.312"	"Not reported"	"227.39"	"Calculated"	"No"	"Yes"	"Contaminant exposure | Run/sample: 16655-97 | Impurity source: secondary feed | Reported concentration: 458 ppb | Catalyst loading pre: Not applicable wt% | Catalyst loading post: 0.172 wt% As wt% | Cu3As formation"	"PDF p.13 Table 1"	"High"	"Modeling-ready for deactivation submodel"	"No known duplicate"
"T1-008"	"T1-008-PH3-17716-81"	"T1-008-PH3-B1"	"Air Products/Eastman 2003"	"Removal of Trace Contaminants from Coal-Derived Synthesis Gas"	"Not reported"	"Alternative LPMEOH catalyst"	"Alternative commercial/process catalyst used at Kingsport since Oct. 1998; ~10 g oxide powder in ~120 g mineral oil for lab poisoning"	"Coal-derived syngas"	"Other"	"PH3"	"1.91"	"250"	"51.71 barg"	"Kingsport Gas"	"~6000"	"Recovery observed over 48 h"	"Catalyst deactivation rate (% per hour)"	"0.0096"	"0.256"	"~0"	"2566.67"	"Calculated"	"No"	"Yes"	"Contaminant exposure | Run/sample: 17716-81 | Impurity source: secondary feed | Reported concentration: 1.91 ppm | Catalyst loading pre: Not applicable wt% | Catalyst loading post: 0.158 wt% P wt% | Phosphide formation (Cu3P); irreversible cumulative site loss though accelerated poisoning stops"	"PDF pp.15-16 Table 4 and text"	"High"	"Modeling-ready for deactivation submodel"	"Duplicate dataset; use T1-006"
"T1-008"	"T1-008-COS-17716-60"	"T1-008-COS-B1"	"Air Products/Eastman 2003"	"Removal of Trace Contaminants from Coal-Derived Synthesis Gas"	"Not reported"	"Alternative LPMEOH catalyst"	"Alternative commercial/process catalyst used at Kingsport since Oct. 1998; ~10 g oxide powder in ~120 g mineral oil for lab poisoning"	"Coal-derived syngas"	"Sulfur"	"COS"	"2.75"	"250"	"51.71 barg"	"Kingsport Gas"	"~6000"	"Not reported"	"Catalyst deactivation rate (% per hour)"	"0.0717"	"0.5714"	"0.1899"	"696.93"	"Calculated"	"No"	"Yes"	"Contaminant exposure | Run/sample: 17716-60 | Impurity source: secondary feed | Reported concentration: 2.75 ppm | Catalyst loading pre: Not applicable wt% | Catalyst loading post: 0.3196 wt% S wt% | Hydrogenation/deposition to Cu2S followed by sulfur transfer to ZnO/ZnS; poisoning continues after removal"	"PDF p.17 Table 7; mechanism pp.18-19"	"High"	"Modeling-ready for deactivation submodel"	"Duplicate dataset; use T1-006"
"T1-008"	"T1-008-CS2-17716-45"	"T1-008-CS2-B1"	"Air Products/Eastman 2003"	"Removal of Trace Contaminants from Coal-Derived Synthesis Gas"	"Not reported"	"Alternative LPMEOH catalyst"	"Alternative commercial/process catalyst used at Kingsport since Oct. 1998; ~10 g oxide powder in ~120 g mineral oil for lab poisoning"	"Coal-derived syngas"	"Sulfur"	"CS2"	"2.07"	"250"	"51.71 barg"	"Kingsport Gas"	"~6000"	"Not reported"	"Catalyst deactivation rate (% per hour)"	"0.066"	"1.33"	"0.999"	"1915.15"	"Calculated"	"No"	"Yes"	"Contaminant exposure | Run/sample: 17716-45 | Impurity source: secondary feed | Reported concentration: 2.07 ppm | Catalyst loading pre: Not applicable wt% | Catalyst loading post: 0.4510 wt% S wt% | Cu2S formation and sulfur transfer to ZnO/ZnS; continued poisoning after removal"	"PDF p.17 Table 7; mechanism pp.18-19"	"High"	"Modeling-ready for deactivation submodel"	"Duplicate dataset; use T1-006"
"T1-008"	"T1-008-THIO-17716-40-1"	"T1-008-THIO-B1"	"Air Products/Eastman 2003"	"Removal of Trace Contaminants from Coal-Derived Synthesis Gas"	"Not reported"	"Alternative LPMEOH catalyst"	"Alternative commercial/process catalyst used at Kingsport since Oct. 1998; ~10 g oxide powder in ~120 g mineral oil for lab poisoning"	"Coal-derived syngas"	"Sulfur"	"Thiophene"	"1.61"	"250"	"51.71 barg"	"Kingsport Gas"	"~6000"	"Not reported"	"Catalyst deactivation rate (% per hour)"	"0.0803"	"1"	"0.0988"	"1145.33"	"Calculated"	"No"	"Yes"	"First thiophene exposure | Run/sample: 17716-40 | Impurity source: secondary feed | Reported concentration: 1.61 ppm | Catalyst loading pre: Not applicable wt% | Catalyst loading post: Included in 0.2280 wt% S run total wt% | Hydrogenation and Cu2S formation; post-removal slope statistically near baseline but activity loss remains"	"PDF p.17 Table 7; mechanism p.18"	"High"	"Modeling-ready for deactivation submodel"	"Duplicate dataset; use T1-006"
"T1-008"	"T1-008-THIO-17716-40-2"	"T1-008-THIO-R1"	"Air Products/Eastman 2003"	"Removal of Trace Contaminants from Coal-Derived Synthesis Gas"	"Not reported"	"Alternative LPMEOH catalyst"	"Alternative commercial/process catalyst used at Kingsport since Oct. 1998; ~10 g oxide powder in ~120 g mineral oil for lab poisoning"	"Coal-derived syngas"	"Sulfur"	"Thiophene"	"0.48"	"250"	"51.71 barg"	"Kingsport Gas"	"~6000"	"Not reported"	"Catalyst deactivation rate (% per hour)"	"0.0988"	"0.576"	"Not reported"	"483"	"Calculated"	"No"	"Yes"	"Second thiophene exposure | Run/sample: 17716-40 | Impurity source: secondary feed | Reported concentration: 0.48 ppm | Catalyst loading pre: Not applicable wt% | Catalyst loading post: Included in 0.2280 wt% S run total wt% | Hydrogenation and Cu2S formation"	"PDF p.17 Table 7"	"High"	"Modeling-ready for deactivation submodel"	"Duplicate dataset; use T1-006"
