Repository: wyxmmm/methanol-impurity-research

# Methanol Impurity Research

This repository contains my ongoing Research project on how impurities in hydrogen, carbon dioxide, and synthesis-gas feeds affect methanol synthesis.

## Research question

> To what extent can literature-derived impurity concentration, catalyst family, and operating conditions predict methanol performance loss during CO2 hydrogenation and methanol synthesis?

The H2S evidence stage is preserved as a completed no-fit checkpoint. The
active Catalyst 1 stage now focuses on externally validating a clean-reactor
kinetic model for unsupported In2O3 before adding another catalyst or impurity.

File: data/main_data.tsv (part 2 of 9)
"Study ID"	"Experimental Row ID"	"Paired Baseline ID"	"Authors & Year"	"Short Title"	"DOI / Link"	"Catalyst"	"Catalyst Details"	"Hydrogen Source"	"Impurity Category"	"Impurity Species"	"Impurity Conc (ppm)"	"Temp (°C)"	"Pressure (bar)"	"H2:CO2 ratio"	"Space velocity (GHSV, /h)"	"Time on stream (h)"	"MeOH metric type"	"Baseline"	"With impurity"	"Recovery Value"	"% change in MeOH"	"Measured / Calculated / Digitized"	"Reversible?"	"Deactivation noted?"	"Notes / mechanism"	"Source quote & page"	"Data Quality"	"Modeling Status"	"Duplicate Status"
"T1-008"	"T1-008-CH3SCN-17716-49"	"T1-008-CH3SCN-B1"	"Air Products/Eastman 2003"	"Removal of Trace Contaminants from Coal-Derived Synthesis Gas"	"Not reported"	"Alternative LPMEOH catalyst"	"Alternative commercial/process catalyst used at Kingsport since Oct. 1998; ~10 g oxide powder in ~120 g mineral oil for lab poisoning"	"Coal-derived syngas"	"Sulfur"	"CH3SCN"	"2.14"	"250"	"51.71 barg"	"Kingsport Gas"	"~6000"	"Not reported"	"Catalyst deactivation rate (% per hour)"	"0.0374"	"0.674"	"0.323"	"1702.14"	"Calculated"	"No"	"Yes"	"Contaminant exposure | Run/sample: 17716-49 | Impurity source: secondary feed | Reported concentration: 2.14 ppm | Catalyst loading pre: Not applicable wt% | Catalyst loading post: 0.1930 wt% S wt% | Hydrogenation to Cu2S + HCN + CH4; continued poisoning after removal"	"PDF p.17 Table 7; mechanism p.18"	"High"	"Modeling-ready for deactivation submodel"	"Duplicate dataset; use T1-006"
"T1-008"	"T1-008-HCN-16655-39-K"	"T1-008-HCN-K-B1"	"Air Products/Eastman 2003"	"Removal of Trace Contaminants from Coal-Derived Synthesis Gas"	"Not reported"	"Alternative LPMEOH catalyst"	"Alternative commercial/process catalyst used at Kingsport since Oct. 1998; ~10 g oxide powder in ~120 g mineral oil for lab poisoning"	"Coal-derived syngas"	"Nitrogen"	"HCN"	"2.27/4.24"	"250"	"51.71 barg"	"Kingsport Gas"	"~6000"	"Not reported"	"Catalyst deactivation rate (% per hour)"	"0.042"	"0.039"	"Not reported"	"-7.14"	"Calculated"	"Not reported"	"No"	"Contaminant exposure | Run/sample: 16655-39 | Impurity source: secondary feed | Reported concentration: 2.27 and 4.24 ppm | Catalyst loading pre: Not applicable wt% | Catalyst loading post: Very little CN incorporated wt% | HCN hydrogenates to inert methylamine under methanol conditions"	"PDF pp.19-21 Table 10 and discussion"	"High"	"Modeling-ready for deactivation submodel (no-effect label)"	"Duplicate dataset; use T1-006"
"T1-008"	"T1-008-HCN-16655-39-S"	"T1-008-HCN-S-B1"	"Air Products/Eastman 2003"	"Removal of Trace Contaminants from Coal-Derived Synthesis Gas"	"Not reported"	"Alternative LPMEOH catalyst"	"Alternative commercial/process catalyst used at Kingsport since Oct. 1998; ~10 g oxide powder in ~120 g mineral oil for lab poisoning"	"Coal-derived syngas"	"Nitrogen"	"HCN"	"4.21"	"250"	"51.71 barg"	"Shell Gas"	"~6000"	"Not reported"	"Catalyst deactivation rate (% per hour)"	"~0"	"~0"	"Not reported"	"Not calculated"	"Measured"	"Not reported"	"No"	"Contaminant exposure | Run/sample: 16655-39 | Impurity source: secondary feed | Reported concentration: 4.21 ppm | Catalyst loading pre: Not applicable wt% | Catalyst loading post: Very little CN incorporated wt% | HCN hydrogenation to methylamine"	"PDF p.19 Table 10"	"High"	"Modeling-ready for deactivation submodel (no-effect label)"	"Duplicate dataset; use T1-006"
"T1-008"	"T1-008-HCN-16655-50"	"T1-008-HCN-50-B1"	"Air Products/Eastman 2003"	"Removal of Trace Contaminants from Coal-Derived Synthesis Gas"	"Not reported"	"Alternative LPMEOH catalyst"	"Alternative commercial/process catalyst used at Kingsport since Oct. 1998; ~10 g oxide powder in ~120 g mineral oil for lab poisoning"	"Coal-derived syngas"	"Nitrogen"	"HCN"	"6.57"	"250"	"51.71 barg"	"Kingsport Gas"	"~6000"	"Not reported"	"Catalyst deactivation rate (% per hour)"	"0.0438"	"0.059"	"Not reported"	"34.7"	"Calculated"	"Not reported"	"No"	"Contaminant exposure | Run/sample: 16655-50 | Impurity source: secondary feed | Reported concentration: 6.57 ppm | Catalyst loading pre: Not applicable wt% | Catalyst loading post: Very little CN incorporated wt% | HCN hydrogenation to methylamine"	"PDF pp.19-20 Table 10 and discussion"	"High"	"Modeling-ready for deactivation submodel (no-effect label)"	"Duplicate dataset; use T1-006"
"T1-008"	"T1-008-HCN-16655-68"	"T1-008-HCN-68-B1"	"Air Products/Eastman 2003"	"Removal of Trace Contaminants from Coal-Derived Synthesis Gas"	"Not reported"	"Alternative LPMEOH catalyst"	"Alternative commercial/process catalyst used at Kingsport since Oct. 1998; ~10 g oxide powder in ~120 g mineral oil for lab poisoning"	"Coal-derived syngas"	"Nitrogen"	"HCN"	"101.5"	"250"	"51.71 barg"	"Kingsport Gas"	"~6000"	"Not reported"	"Catalyst deactivation rate (% per hour)"	"0.0426"	"0.0569"	"Not reported"	"33.57"	"Calculated"	"Not reported"	"No"	"Contaminant exposure | Run/sample: 16655-68 | Impurity source: secondary feed | Reported concentration: 101.5 ppm | Catalyst loading pre: Not applicable wt% | Catalyst loading post: 97 ppmw CN (vs 99,465 ppmw calculated exposure) wt% | HCN hydrogenation to methylamine; negligible incorporation"	"PDF pp.19-20 Tables 10-11"	"High"	"Modeling-ready for deactivation submodel (no-effect label)"	"Duplicate dataset; use T1-006"
"T1-008"	"T1-008-CH3CN-17203-38"	"T1-008-CH3CN-B1"	"Air Products/Eastman 2003"	"Removal of Trace Contaminants from Coal-Derived Synthesis Gas"	"Not reported"	"Alternative LPMEOH catalyst"	"Alternative commercial/process catalyst used at Kingsport since Oct. 1998; ~10 g oxide powder in ~120 g mineral oil for lab poisoning"	"Coal-derived syngas"	"Nitrogen"	"CH3CN"	"11.5"	"250"	"51.71 barg"	"Kingsport Gas"	"~6000"	"Not reported"	"Catalyst deactivation rate (% per hour)"	"0.087"	"0.0895"	"Not reported"	"2.87"	"Calculated"	"Not reported"	"No"	"Contaminant exposure | Run/sample: 17203-38 | Impurity source: secondary feed | Reported concentration: 11.5 ppm | Catalyst loading pre: Not applicable wt% | Catalyst loading post: <73 ppmw CN wt% | Weak/no binding to metallic Cu under conditions"	"PDF pp.19-20 Tables 10-11"	"High"	"Modeling-ready for deactivation submodel (no-effect label)"	"Duplicate dataset; use T1-006"
"T1-008"	"T1-008-CH3NH2-17716-49"	"T1-008-CH3NH2-B1"	"Air Products/Eastman 2003"	"Removal of Trace Contaminants from Coal-Derived Synthesis Gas"	"Not reported"	"Alternative LPMEOH catalyst"	"Alternative commercial/process catalyst used at Kingsport since Oct. 1998; ~10 g oxide powder in ~120 g mineral oil for lab poisoning"	"Coal-derived syngas"	"Nitrogen"	"CH3NH2"	"2.52"	"250"	"51.71 barg"	"Kingsport Gas"	"~6000"	"Not reported"	"Catalyst deactivation rate (% per hour)"	"0.0803"	"0.0374"	"Not reported"	"-53.42"	"Calculated"	"Not reported"	"No"	"Contaminant exposure | Run/sample: 17716-49 | Impurity source: secondary feed | Reported concentration: 2.52 ppm | Catalyst loading pre: Not applicable wt% | Catalyst loading post: 64 ppmw N wt% | Weak/no binding to metallic Cu"	"PDF pp.19-20 Tables 10-11"	"High"	"Modeling-ready for deactivation submodel (no-effect label)"	"Duplicate dataset; use T1-006"
"T1-008"	"T1-008-CH3CL-17716-34"	"T1-008-CH3CL-B1"	"Air Products/Eastman 2003"	"Removal of Trace Contaminants from Coal-Derived Synthesis Gas"	"Not reported"	"Alternative LPMEOH catalyst"	"Alternative commercial/process catalyst used at Kingsport since Oct. 1998; ~10 g oxide powder in ~120 g mineral oil for lab poisoning"	"Coal-derived syngas"	"Halides"	"CH3Cl"	"2.01"	"250"	"51.71 barg"	"Kingsport Gas"	"~6000"	"84 h until post-removal slope approached 0.059; then 200 h"	"Catalyst deactivation rate (% per hour)"	"0.0311"	"0.657"	"0.169 initially; 0.059 after 84 h"	"2012.54"	"Calculated"	"No"	"Yes"	"Contaminant exposure | Run/sample: 17716-34 | Impurity source: secondary feed | Reported concentration: 2.01 ppm | Catalyst loading pre: Not applicable wt% | Catalyst loading post: 0.2650 wt% Cl wt% | Hydrogenation to CuCl/CH4, transfer as HCl to ZnO/ZnCl2; continued poisoning after removal; no restoration of lost activity"	"PDF pp.21-23 Table 14 and discussion"	"High"	"Modeling-ready for deactivation submodel"	"Duplicate dataset; use T1-006"
"T1-008"	"T1-008-CH3F-17716-52"	"T1-008-CH3F-B1"	"Air Products/Eastman 2003"	"Removal of Trace Contaminants from Coal-Derived Synthesis Gas"	"Not reported"	"Alternative LPMEOH catalyst"	"Alternative commercial/process catalyst used at Kingsport since Oct. 1998; ~10 g oxide powder in ~120 g mineral oil for lab poisoning"	"Coal-derived syngas"	"Halides"	"CH3F"	"2.55"	"250"	"51.71 barg"	"Kingsport Gas"	"~6000"	"Not reported"	"Catalyst deactivation rate (% per hour)"	"0.0853"	"0.272"	"0.0498"	"218.87"	"Calculated"	"No"	"Yes"	"Contaminant exposure | Run/sample: 17716-52 | Impurity source: secondary feed | Reported concentration: 2.55 ppm | Catalyst loading pre: Not applicable wt% | Catalyst loading post: 344 ppmw F wt% | Hydrogenation to CuF/CH4 then HF transfer to ZnO/ZnF2; accelerated poisoning stops after removal but lost activity not restored"	"PDF pp.21-23 Table 14 and discussion"	"High"	"Modeling-ready for deactivation submodel"	"Duplicate dataset; use T1-006"
"T1-008"	"T1-008-FECO5-17716-52"	"T1-008-FECO5-B1"	"Air Products/Eastman 2003"	"Removal of Trace Contaminants from Coal-Derived Synthesis Gas"	"Not reported"	"Alternative LPMEOH catalyst"	"Alternative commercial/process catalyst used at Kingsport since Oct. 1998; ~10 g oxide powder in ~120 g mineral oil for lab poisoning"	"Coal-derived syngas"	"Metal carbonyl"	"Fe(CO)5 (with lower Ni(CO)4 present)"	"5.63"	"250"	"51.71 barg"	"Kingsport Gas"	"~6000"	"Not reported"	"Catalyst deactivation rate (% per hour)"	"0.0498"	"7.12"	"Not obtainable (insufficient activity)"	"14197.19"	"Calculated"	"No"	"Yes"	"Mixed metal-carbonyl exposure dominated by Fe(CO)5 | Run/sample: 17716-52 | Impurity source: secondary feed | Reported concentration: 5.63 ppm Fe(CO)5; secondary gas also contained 0.73 ppm Ni(CO)4 before blending | Catalyst loading pre: Not applicable wt% | Catalyst loading post: 0.4290 wt% Fe; 41.7 ppmw Ni wt% | Metal-carbonyl decomposition and Fe deposition; dramatic activity loss without selectivity change"	"PDF pp.23-24 Table 17 and discussion"	"High"	"Modeling-ready for deactivation submodel (mixture caveat)"	"No known duplicate"
"T1-002"	"T1-002-MEA-CU"	"T1-002-MEA-CU-B"	"Henriksson 2016"	"Effect of impurities on hydrogenation of CO2"	"Not reported"	"CuO/ZnO"	"Cu: BASF, CuO 50-75 wt%, ZnO 15-20 wt%, pellets 1.5x1.5 mm, density 1.8 g/cm3, BET 64.8 m2/g. Ni: BASF, 15 wt% NiO, 0.2-0.3 mm. FeMn: impregnated 5Fe/5Mn/Al2O3 wt%, BET 200 m2/g. Low-alpha-Fe: precipitated atomic ratio 100Fe/4.6Si/2Cu/1.4K."	"Bottled/commercial H2"	"Nitrogen"	"Monoethanolamine (MEA) and thermal degradation products"	"573"	"296.7"	"1.013"	"150 mL/min H2; 1 mL CO2 pulses (33.4 umol CO2/gcat); catalyst mass 1.335 g"	"Not reported"	"At least 8 pulses per stage"	"CH4 formed per CO2 pulse (umol CH4/gcat)"	"1.3"	"1.5"	"1.1"	"15.385"	"Calculated"	"Partial"	"No; response increased"	"Pulse impurity exposure with recovery | Run/sample: MEA pulse CU | Impurity source: MEA bubbler in H2 carrier | Reported concentration: 573 ppm MEA in carrier gas | Selectivity modification proposed; recovery methane response fell slightly below initial"	"PDF p.55 method; pp.62-63 Tables 16-17; pp.64-71 discussion"	"High"	"Mechanism-only"	"No known duplicate"
"T1-002"	"T1-002-MEA-NI"	"T1-002-MEA-NI-B"	"Henriksson 2016"	"Effect of impurities on hydrogenation of CO2"	"Not reported"	"15 wt% NiO commercial Ni"	"Cu: BASF, CuO 50-75 wt%, ZnO 15-20 wt%, pellets 1.5x1.5 mm, density 1.8 g/cm3, BET 64.8 m2/g. Ni: BASF, 15 wt% NiO, 0.2-0.3 mm. FeMn: impregnated 5Fe/5Mn/Al2O3 wt%, BET 200 m2/g. Low-alpha-Fe: precipitated atomic ratio 100Fe/4.6Si/2Cu/1.4K."	"Bottled/commercial H2"	"Nitrogen"	"Monoethanolamine (MEA) and thermal degradation products"	"573"	"292.8"	"1.013"	"150 mL/min H2; 1 mL CO2 pulses (59.6 umol CO2/gcat); catalyst mass 0.748 g"	"Not reported"	"At least 8 pulses per stage"	"CH4 formed per CO2 pulse (umol CH4/gcat)"	"24.5"	"23"	"18.6"	"-6.122"	"Calculated"	"No"	"Yes"	"Pulse impurity exposure with recovery | Run/sample: MEA pulse NI | Impurity source: MEA bubbler in H2 carrier | Reported concentration: 573 ppm MEA in carrier gas | Author suggests continuing coking/deactivation because activity continued falling after MEA removal"	"PDF p.55 method; pp.62-63 Tables 16-17; pp.64-71 discussion"	"High"	"Mechanism-only"	"No known duplicate"
"T1-002"	"T1-002-MEA-FEMN"	"T1-002-MEA-FEMN-B"	"Henriksson 2016"	"Effect of impurities on hydrogenation of CO2"	"Not reported"	"5Fe/5Mn/Al2O3"	"Cu: BASF, CuO 50-75 wt%, ZnO 15-20 wt%, pellets 1.5x1.5 mm, density 1.8 g/cm3, BET 64.8 m2/g. Ni: BASF, 15 wt% NiO, 0.2-0.3 mm. FeMn: impregnated 5Fe/5Mn/Al2O3 wt%, BET 200 m2/g. Low-alpha-Fe: precipitated atomic ratio 100Fe/4.6Si/2Cu/1.4K."	"Bottled/commercial H2"	"Nitrogen"	"Monoethanolamine (MEA) and thermal degradation products"	"573"	"306.5"	"1.013"	"150 mL/min H2; 1 mL CO2 pulses (61 umol CO2/gcat); catalyst mass 0.731 g"	"Not reported"	"At least 8 pulses per stage"	"CH4 formed per CO2 pulse (umol CH4/gcat)"	"7.3"	"2.8"	"3"	"-61.644"	"Calculated"	"No"	"Yes"	"Pulse impurity exposure with recovery | Run/sample: MEA pulse FEMN | Impurity source: MEA bubbler in H2 carrier | Reported concentration: 573 ppm MEA in carrier gas | MEA degradation products such as NOx may oxidize active iron carbides to magnetite"	"PDF p.55 method; pp.62-63 Tables 16-17; pp.64-71 discussion"	"High"	"Mechanism-only"	"No known duplicate"
"T1-002"	"T1-002-MEA-LAF"	"T1-002-MEA-LAF-B"	"Henriksson 2016"	"Effect of impurities on hydrogenation of CO2"	"Not reported"	"100Fe/4.6Si/2Cu/1.4K"	"Cu: BASF, CuO 50-75 wt%, ZnO 15-20 wt%, pellets 1.5x1.5 mm, density 1.8 g/cm3, BET 64.8 m2/g. Ni: BASF, 15 wt% NiO, 0.2-0.3 mm. FeMn: impregnated 5Fe/5Mn/Al2O3 wt%, BET 200 m2/g. Low-alpha-Fe: precipitated atomic ratio 100Fe/4.6Si/2Cu/1.4K."	"Bottled/commercial H2"	"Nitrogen"	"Monoethanolamine (MEA) and thermal degradation products"	"573"	"301.6"	"1.013"	"150 mL/min H2; 1 mL CO2 pulses (45.6 umol CO2/gcat); catalyst mass 0.979 g"	"Not reported"	"At least 8 pulses per stage"	"CH4 formed per CO2 pulse (umol CH4/gcat)"	"7.5"	"9.7"	"7.5"	"29.333"	"Calculated"	"Yes"	"No; response increased"	"Pulse impurity exposure with recovery | Run/sample: MEA pulse LAF | Impurity source: MEA bubbler in H2 carrier | Reported concentration: 573 ppm MEA in carrier gas | Author proposes selectivity redistribution toward methane; response returned to initial after MEA removal"	"PDF p.55 method; pp.62-63 Tables 16-17; pp.64-71 discussion"	"High"	"Mechanism-only"	"No known duplicate"
"T1-002"	"T1-002-H2SP-CU-01"	"T1-002-H2SP-CU-B"	"Henriksson 2016"	"Effect of impurities on hydrogenation of CO2"	"Not reported"	"CuO/ZnO"	"Cu: BASF, CuO 50-75 wt%, ZnO 15-20 wt%, pellets 1.5x1.5 mm, density 1.8 g/cm3, BET 64.8 m2/g. Ni: BASF, 15 wt% NiO, 0.2-0.3 mm. FeMn: impregnated 5Fe/5Mn/Al2O3 wt%, BET 200 m2/g. Low-alpha-Fe: precipitated atomic ratio 100Fe/4.6Si/2Cu/1.4K."	"Bottled/commercial H2"	"Sulfur"	"H2S"	"99.2 in poison pulse"	"296.7"	"1.013"	"150 mL/min H2; 1 mL CO2 reaction pulses"	"Not reported"	"1 cumulative 1-mL poison-gas pulses"	"CH4 formed per CO2 pulse (umol CH4/gcat)"	"0.8"	"0.8"	"Not reported"	"0"	"Calculated"	"Not reported"	"No resolved decrease"	"Cumulative pulse poisoning | Run/sample: Cumulative H2S pulse series CU | Impurity source: 99.2 ppm H2S in N2 pulse gas | Reported concentration: 1 mL cumulative poison gas; 0.003 umol H2S/gcat | Cumulative sulfur poisoning; author treats TPD/pulse results as indicative rather than definitive"	"PDF pp.63-64 Tables 18-19"	"High"	"Mechanism-only"	"No known duplicate"
"T1-002"	"T1-002-H2SP-CU-02"	"T1-002-H2SP-CU-B"	"Henriksson 2016"	"Effect of impurities on hydrogenation of CO2"	"Not reported"	"CuO/ZnO"	"Cu: BASF, CuO 50-75 wt%, ZnO 15-20 wt%, pellets 1.5x1.5 mm, density 1.8 g/cm3, BET 64.8 m2/g. Ni: BASF, 15 wt% NiO, 0.2-0.3 mm. FeMn: impregnated 5Fe/5Mn/Al2O3 wt%, BET 200 m2/g. Low-alpha-Fe: precipitated atomic ratio 100Fe/4.6Si/2Cu/1.4K."	"Bottled/commercial H2"	"Sulfur"	"H2S"	"99.2 in poison pulse"	"296.7"	"1.013"	"150 mL/min H2; 1 mL CO2 reaction pulses"	"Not reported"	"2 cumulative 1-mL poison-gas pulses"	"CH4 formed per CO2 pulse (umol CH4/gcat)"	"0.8"	"0.7"	"Not reported"	"-12.5"	"Calculated"	"Not reported"	"Yes"	"Cumulative pulse poisoning | Run/sample: Cumulative H2S pulse series CU | Impurity source: 99.2 ppm H2S in N2 pulse gas | Reported concentration: 2 mL cumulative poison gas; 0.007 umol H2S/gcat | Cumulative sulfur poisoning; author treats TPD/pulse results as indicative rather than definitive"	"PDF pp.63-64 Tables 18-19"	"High"	"Mechanism-only"	"No known duplicate"
"T1-002"	"T1-002-H2SP-CU-04"	"T1-002-H2SP-CU-B"	"Henriksson 2016"	"Effect of impurities on hydrogenation of CO2"	"Not reported"	"CuO/ZnO"	"Cu: BASF, CuO 50-75 wt%, ZnO 15-20 wt%, pellets 1.5x1.5 mm, density 1.8 g/cm3, BET 64.8 m2/g. Ni: BASF, 15 wt% NiO, 0.2-0.3 mm. FeMn: impregnated 5Fe/5Mn/Al2O3 wt%, BET 200 m2/g. Low-alpha-Fe: precipitated atomic ratio 100Fe/4.6Si/2Cu/1.4K."	"Bottled/commercial H2"	"Sulfur"	"H2S"	"99.2 in poison pulse"	"296.7"	"1.013"	"150 mL/min H2; 1 mL CO2 reaction pulses"	"Not reported"	"4 cumulative 1-mL poison-gas pulses"	"CH4 formed per CO2 pulse (umol CH4/gcat)"	"0.8"	"0.6"	"Not reported"	"-25"	"Calculated"	"Not reported"	"Yes"	"Cumulative pulse poisoning | Run/sample: Cumulative H2S pulse series CU | Impurity source: 99.2 ppm H2S in N2 pulse gas | Reported concentration: 4 mL cumulative poison gas; 0.01 umol H2S/gcat | Cumulative sulfur poisoning; author treats TPD/pulse results as indicative rather than definitive"	"PDF pp.63-64 Tables 18-19"	"High"	"Mechanism-only"	"No known duplicate"
"T1-002"	"T1-002-H2SP-CU-06"	"T1-002-H2SP-CU-B"	"Henriksson 2016"	"Effect of impurities on hydrogenation of CO2"	"Not reported"	"CuO/ZnO"	"Cu: BASF, CuO 50-75 wt%, ZnO 15-20 wt%, pellets 1.5x1.5 mm, density 1.8 g/cm3, BET 64.8 m2/g. Ni: BASF, 15 wt% NiO, 0.2-0.3 mm. FeMn: impregnated 5Fe/5Mn/Al2O3 wt%, BET 200 m2/g. Low-alpha-Fe: precipitated atomic ratio 100Fe/4.6Si/2Cu/1.4K."	"Bottled/commercial H2"	"Sulfur"	"H2S"	"99.2 in poison pulse"	"296.7"	"1.013"	"150 mL/min H2; 1 mL CO2 reaction pulses"	"Not reported"	"6 cumulative 1-mL poison-gas pulses"	"CH4 formed per CO2 pulse (umol CH4/gcat)"	"0.8"	"0.6"	"Not reported"	"-25"	"Calculated"	"Not reported"	"Yes"	"Cumulative pulse poisoning | Run/sample: Cumulative H2S pulse series CU | Impurity source: 99.2 ppm H2S in N2 pulse gas | Reported concentration: 6 mL cumulative poison gas; 0.02 umol H2S/gcat | Cumulative sulfur poisoning; author treats TPD/pulse results as indicative rather than definitive"	"PDF pp.63-64 Tables 18-19"	"High"	"Mechanism-only"	"No known duplicate"
"T1-002"	"T1-002-H2SP-CU-09"	"T1-002-H2SP-CU-B"	"Henriksson 2016"	"Effect of impurities on hydrogenation of CO2"	"Not reported"	"CuO/ZnO"	"Cu: BASF, CuO 50-75 wt%, ZnO 15-20 wt%, pellets 1.5x1.5 mm, density 1.8 g/cm3, BET 64.8 m2/g. Ni: BASF, 15 wt% NiO, 0.2-0.3 mm. FeMn: impregnated 5Fe/5Mn/Al2O3 wt%, BET 200 m2/g. Low-alpha-Fe: precipitated atomic ratio 100Fe/4.6Si/2Cu/1.4K."	"Bottled/commercial H2"	"Sulfur"	"H2S"	"99.2 in poison pulse"	"296.7"	"1.013"	"150 mL/min H2; 1 mL CO2 reaction pulses"	"Not reported"	"9 cumulative 1-mL poison-gas pulses"	"CH4 formed per CO2 pulse (umol CH4/gcat)"	"0.8"	"0.6"	"Not reported"	"-25"	"Calculated"	"Not reported"	"Yes"	"Cumulative pulse poisoning | Run/sample: Cumulative H2S pulse series CU | Impurity source: 99.2 ppm H2S in N2 pulse gas | Reported concentration: 9 mL cumulative poison gas; 0.03 umol H2S/gcat | Cumulative sulfur poisoning; author treats TPD/pulse results as indicative rather than definitive"	"PDF pp.63-64 Tables 18-19"	"High"	"Mechanism-only"	"No known duplicate"
"T1-002"	"T1-002-H2SP-CU-14"	"T1-002-H2SP-CU-B"	"Henriksson 2016"	"Effect of impurities on hydrogenation of CO2"	"Not reported"	"CuO/ZnO"	"Cu: BASF, CuO 50-75 wt%, ZnO 15-20 wt%, pellets 1.5x1.5 mm, density 1.8 g/cm3, BET 64.8 m2/g. Ni: BASF, 15 wt% NiO, 0.2-0.3 mm. FeMn: impregnated 5Fe/5Mn/Al2O3 wt%, BET 200 m2/g. Low-alpha-Fe: precipitated atomic ratio 100Fe/4.6Si/2Cu/1.4K."	"Bottled/commercial H2"	"Sulfur"	"H2S"	"99.2 in poison pulse"	"296.7"	"1.013"	"150 mL/min H2; 1 mL CO2 reaction pulses"	"Not reported"	"14 cumulative 1-mL poison-gas pulses"	"CH4 formed per CO2 pulse (umol CH4/gcat)"	"0.8"	"0.6"	"Not reported"	"-25"	"Calculated"	"Not reported"	"Yes"	"Cumulative pulse poisoning | Run/sample: Cumulative H2S pulse series CU | Impurity source: 99.2 ppm H2S in N2 pulse gas | Reported concentration: 14 mL cumulative poison gas; 0.05 umol H2S/gcat | Cumulative sulfur poisoning; author treats TPD/pulse results as indicative rather than definitive"	"PDF pp.63-64 Tables 18-19"	"High"	"Mechanism-only"	"No known duplicate"
"T1-002"	"T1-002-H2SP-NI-01"	"T1-002-H2SP-NI-B"	"Henriksson 2016"	"Effect of impurities on hydrogenation of CO2"	"Not reported"	"15 wt% NiO commercial Ni"	"Cu: BASF, CuO 50-75 wt%, ZnO 15-20 wt%, pellets 1.5x1.5 mm, density 1.8 g/cm3, BET 64.8 m2/g. Ni: BASF, 15 wt% NiO, 0.2-0.3 mm. FeMn: impregnated 5Fe/5Mn/Al2O3 wt%, BET 200 m2/g. Low-alpha-Fe: precipitated atomic ratio 100Fe/4.6Si/2Cu/1.4K."	"Bottled/commercial H2"	"Sulfur"	"H2S"	"99.2 in poison pulse"	"292.8"	"1.013"	"150 mL/min H2; 1 mL CO2 reaction pulses"	"Not reported"	"1 cumulative 1-mL poison-gas pulses"	"CH4 formed per CO2 pulse (umol CH4/gcat)"	"18.9"	"17.8"	"Not reported"	"-5.82"	"Calculated"	"Not reported"	"Yes"	"Cumulative pulse poisoning | Run/sample: Cumulative H2S pulse series NI | Impurity source: 99.2 ppm H2S in N2 pulse gas | Reported concentration: 1 mL cumulative poison gas; 0.006 umol H2S/gcat | Cumulative sulfur poisoning; author treats TPD/pulse results as indicative rather than definitive"	"PDF pp.63-64 Tables 18-19"	"High"	"Mechanism-only"	"No known duplicate"
"T1-002"	"T1-002-H2SP-NI-02"	"T1-002-H2SP-NI-B"	"Henriksson 2016"	"Effect of impurities on hydrogenation of CO2"	"Not reported"	"15 wt% NiO commercial Ni"	"Cu: BASF, CuO 50-75 wt%, ZnO 15-20 wt%, pellets 1.5x1.5 mm, density 1.8 g/cm3, BET 64.8 m2/g. Ni: BASF, 15 wt% NiO, 0.2-0.3 mm. FeMn: impregnated 5Fe/5Mn/Al2O3 wt%, BET 200 m2/g. Low-alpha-Fe: precipitated atomic ratio 100Fe/4.6Si/2Cu/1.4K."	"Bottled/commercial H2"	"Sulfur"	"H2S"	"99.2 in poison pulse"	"292.8"	"1.013"	"150 mL/min H2; 1 mL CO2 reaction pulses"	"Not reported"	"2 cumulative 1-mL poison-gas pulses"	"CH4 formed per CO2 pulse (umol CH4/gcat)"	"18.9"	"17.5"	"Not reported"	"-7.407"	"Calculated"	"Not reported"	"Yes"	"Cumulative pulse poisoning | Run/sample: Cumulative H2S pulse series NI | Impurity source: 99.2 ppm H2S in N2 pulse gas | Reported concentration: 2 mL cumulative poison gas; 0.01 umol H2S/gcat | Cumulative sulfur poisoning; author treats TPD/pulse results as indicative rather than definitive"	"PDF pp.63-64 Tables 18-19"	"High"	"Mechanism-only"	"No known duplicate"
"T1-002"	"T1-002-H2SP-NI-04"	"T1-002-H2SP-NI-B"	"Henriksson 2016"	"Effect of impurities on hydrogenation of CO2"	"Not reported"	"15 wt% NiO commercial Ni"	"Cu: BASF, CuO 50-75 wt%, ZnO 15-20 wt%, pellets 1.5x1.5 mm, density 1.8 g/cm3, BET 64.8 m2/g. Ni: BASF, 15 wt% NiO, 0.2-0.3 mm. FeMn: impregnated 5Fe/5Mn/Al2O3 wt%, BET 200 m2/g. Low-alpha-Fe: precipitated atomic ratio 100Fe/4.6Si/2Cu/1.4K."	"Bottled/commercial H2"	"Sulfur"	"H2S"	"99.2 in poison pulse"	"292.8"	"1.013"	"150 mL/min H2; 1 mL CO2 reaction pulses"	"Not reported"	"4 cumulative 1-mL poison-gas pulses"	"CH4 formed per CO2 pulse (umol CH4/gcat)"	"18.9"	"16.9"	"Not reported"	"-10.582"	"Calculated"	"Not reported"	"Yes"	"Cumulative pulse poisoning | Run/sample: Cumulative H2S pulse series NI | Impurity source: 99.2 ppm H2S in N2 pulse gas | Reported concentration: 4 mL cumulative poison gas; 0.02 umol H2S/gcat | Cumulative sulfur poisoning; author treats TPD/pulse results as indicative rather than definitive"	"PDF pp.63-64 Tables 18-19"	"High"	"Mechanism-only"	"No known duplicate"
"T1-002"	"T1-002-H2SP-NI-06"	"T1-002-H2SP-NI-B"	"Henriksson 2016"	"Effect of impurities on hydrogenation of CO2"	"Not reported"	"15 wt% NiO commercial Ni"	"Cu: BASF, CuO 50-75 wt%, ZnO 15-20 wt%, pellets 1.5x1.5 mm, density 1.8 g/cm3, BET 64.8 m2/g. Ni: BASF, 15 wt% NiO, 0.2-0.3 mm. FeMn: impregnated 5Fe/5Mn/Al2O3 wt%, BET 200 m2/g. Low-alpha-Fe: precipitated atomic ratio 100Fe/4.6Si/2Cu/1.4K."	"Bottled/commercial H2"	"Sulfur"	"H2S"	"99.2 in poison pulse"	"292.8"	"1.013"	"150 mL/min H2; 1 mL CO2 reaction pulses"	"Not reported"	"6 cumulative 1-mL poison-gas pulses"	"CH4 formed per CO2 pulse (umol CH4/gcat)"	"18.9"	"16.5"	"Not reported"	"-12.698"	"Calculated"	"Not reported"	"Yes"	"Cumulative pulse poisoning | Run/sample: Cumulative H2S pulse series NI | Impurity source: 99.2 ppm H2S in N2 pulse gas | Reported concentration: 6 mL cumulative poison gas; 0.04 umol H2S/gcat | Cumulative sulfur poisoning; author treats TPD/pulse results as indicative rather than definitive"	"PDF pp.63-64 Tables 18-19"	"High"	"Mechanism-only"	"No known duplicate"
"T1-002"	"T1-002-H2SP-NI-09"	"T1-002-H2SP-NI-B"	"Henriksson 2016"	"Effect of impurities on hydrogenation of CO2"	"Not reported"	"15 wt% NiO commercial Ni"	"Cu: BASF, CuO 50-75 wt%, ZnO 15-20 wt%, pellets 1.5x1.5 mm, density 1.8 g/cm3, BET 64.8 m2/g. Ni: BASF, 15 wt% NiO, 0.2-0.3 mm. FeMn: impregnated 5Fe/5Mn/Al2O3 wt%, BET 200 m2/g. Low-alpha-Fe: precipitated atomic ratio 100Fe/4.6Si/2Cu/1.4K."	"Bottled/commercial H2"	"Sulfur"	"H2S"	"99.2 in poison pulse"	"292.8"	"1.013"	"150 mL/min H2; 1 mL CO2 reaction pulses"	"Not reported"	"9 cumulative 1-mL poison-gas pulses"	"CH4 formed per CO2 pulse (umol CH4/gcat)"	"18.9"	"16.4"	"Not reported"	"-13.228"	"Calculated"	"Not reported"	"Yes"	"Cumulative pulse poisoning | Run/sample: Cumulative H2S pulse series NI | Impurity source: 99.2 ppm H2S in N2 pulse gas | Reported concentration: 9 mL cumulative poison gas; 0.05 umol H2S/gcat | Cumulative sulfur poisoning; author treats TPD/pulse results as indicative rather than definitive"	"PDF pp.63-64 Tables 18-19"	"High"	"Mechanism-only"	"No known duplicate"
"T1-002"	"T1-002-H2SP-NI-14"	"T1-002-H2SP-NI-B"	"Henriksson 2016"	"Effect of impurities on hydrogenation of CO2"	"Not reported"	"15 wt% NiO commercial Ni"	"Cu: BASF, CuO 50-75 wt%, ZnO 15-20 wt%, pellets 1.5x1.5 mm, density 1.8 g/cm3, BET 64.8 m2/g. Ni: BASF, 15 wt% NiO, 0.2-0.3 mm. FeMn: impregnated 5Fe/5Mn/Al2O3 wt%, BET 200 m2/g. Low-alpha-Fe: precipitated atomic ratio 100Fe/4.6Si/2Cu/1.4K."	"Bottled/commercial H2"	"Sulfur"	"H2S"	"99.2 in poison pulse"	"292.8"	"1.013"	"150 mL/min H2; 1 mL CO2 reaction pulses"	"Not reported"	"14 cumulative 1-mL poison-gas pulses"	"CH4 formed per CO2 pulse (umol CH4/gcat)"	"18.9"	"15.2"	"Not reported"	"-19.577"	"Calculated"	"Not reported"	"Yes"	"Cumulative pulse poisoning | Run/sample: Cumulative H2S pulse series NI | Impurity source: 99.2 ppm H2S in N2 pulse gas | Reported concentration: 14 mL cumulative poison gas; 0.08 umol H2S/gcat | Cumulative sulfur poisoning; author treats TPD/pulse results as indicative rather than definitive"	"PDF pp.63-64 Tables 18-19"	"High"	"Mechanism-only"	"No known duplicate"
"T1-002"	"T1-002-H2SP-NI-20"	"T1-002-H2SP-NI-B"	"Henriksson 2016"	"Effect of impurities on hydrogenation of CO2"	"Not reported"	"15 wt% NiO commercial Ni"	"Cu: BASF, CuO 50-75 wt%, ZnO 15-20 wt%, pellets 1.5x1.5 mm, density 1.8 g/cm3, BET 64.8 m2/g. Ni: BASF, 15 wt% NiO, 0.2-0.3 mm. FeMn: impregnated 5Fe/5Mn/Al2O3 wt%, BET 200 m2/g. Low-alpha-Fe: precipitated atomic ratio 100Fe/4.6Si/2Cu/1.4K."	"Bottled/commercial H2"	"Sulfur"	"H2S"	"99.2 in poison pulse"	"292.8"	"1.013"	"150 mL/min H2; 1 mL CO2 reaction pulses"	"Not reported"	"20 cumulative 1-mL poison-gas pulses"	"CH4 formed per CO2 pulse (umol CH4/gcat)"	"18.9"	"14.8"	"Not reported"	"-21.693"	"Calculated"	"Not reported"	"Yes"	"Cumulative pulse poisoning | Run/sample: Cumulative H2S pulse series NI | Impurity source: 99.2 ppm H2S in N2 pulse gas | Reported concentration: 20 mL cumulative poison gas; 0.12 umol H2S/gcat | Cumulative sulfur poisoning; author treats TPD/pulse results as indicative rather than definitive"	"PDF pp.63-64 Tables 18-19"	"High"	"Mechanism-only"	"No known duplicate"
"T1-002"	"T1-002-H2SP-NI-25"	"T1-002-H2SP-NI-B"	"Henriksson 2016"	"Effect of impurities on hydrogenation of CO2"	"Not reported"	"15 wt% NiO commercial Ni"	"Cu: BASF, CuO 50-75 wt%, ZnO 15-20 wt%, pellets 1.5x1.5 mm, density 1.8 g/cm3, BET 64.8 m2/g. Ni: BASF, 15 wt% NiO, 0.2-0.3 mm. FeMn: impregnated 5Fe/5Mn/Al2O3 wt%, BET 200 m2/g. Low-alpha-Fe: precipitated atomic ratio 100Fe/4.6Si/2Cu/1.4K."	"Bottled/commercial H2"	"Sulfur"	"H2S"	"99.2 in poison pulse"	"292.8"	"1.013"	"150 mL/min H2; 1 mL CO2 reaction pulses"	"Not reported"	"25 cumulative 1-mL poison-gas pulses"	"CH4 formed per CO2 pulse (umol CH4/gcat)"	"18.9"	"14.4"	"Not reported"	"-23.81"	"Calculated"	"Not reported"	"Yes"	"Cumulative pulse poisoning | Run/sample: Cumulative H2S pulse series NI | Impurity source: 99.2 ppm H2S in N2 pulse gas | Reported concentration: 25 mL cumulative poison gas; 0.15 umol H2S/gcat | Cumulative sulfur poisoning; author treats TPD/pulse results as indicative rather than definitive"	"PDF pp.63-64 Tables 18-19"	"High"	"Mechanism-only"	"No known duplicate"
"T1-002"	"T1-002-H2SP-FEMN-01"	"T1-002-H2SP-FEMN-B"	"Henriksson 2016"	"Effect of impurities on hydrogenation of CO2"	"Not reported"	"5Fe/5Mn/Al2O3"	"Cu: BASF, CuO 50-75 wt%, ZnO 15-20 wt%, pellets 1.5x1.5 mm, density 1.8 g/cm3, BET 64.8 m2/g. Ni: BASF, 15 wt% NiO, 0.2-0.3 mm. FeMn: impregnated 5Fe/5Mn/Al2O3 wt%, BET 200 m2/g. Low-alpha-Fe: precipitated atomic ratio 100Fe/4.6Si/2Cu/1.4K."	"Bottled/commercial H2"	"Sulfur"	"H2S"	"99.2 in poison pulse"	"306.5"	"1.013"	"150 mL/min H2; 1 mL CO2 reaction pulses"	"Not reported"	"1 cumulative 1-mL poison-gas pulses"	"CH4 formed per CO2 pulse (umol CH4/gcat)"	"2.2"	"2.2"	"Not reported"	"0"	"Calculated"	"Not reported"	"No resolved decrease"	"Cumulative pulse poisoning | Run/sample: Cumulative H2S pulse series FEMN | Impurity source: 99.2 ppm H2S in N2 pulse gas | Reported concentration: 1 mL cumulative poison gas; 0.006 umol H2S/gcat | Cumulative sulfur poisoning; author treats TPD/pulse results as indicative rather than definitive"	"PDF pp.63-64 Tables 18-19"	"High"	"Mechanism-only"	"No known duplicate"
"T1-002"	"T1-002-H2SP-FEMN-02"	"T1-002-H2SP-FEMN-B"	"Henriksson 2016"	"Effect of impurities on hydrogenation of CO2"	"Not reported"	"5Fe/5Mn/Al2O3"	"Cu: BASF, CuO 50-75 wt%, ZnO 15-20 wt%, pellets 1.5x1.5 mm, density 1.8 g/cm3, BET 64.8 m2/g. Ni: BASF, 15 wt% NiO, 0.2-0.3 mm. FeMn: impregnated 5Fe/5Mn/Al2O3 wt%, BET 200 m2/g. Low-alpha-Fe: precipitated atomic ratio 100Fe/4.6Si/2Cu/1.4K."	"Bottled/commercial H2"	"Sulfur"	"H2S"	"99.2 in poison pulse"	"306.5"	"1.013"	"150 mL/min H2; 1 mL CO2 reaction pulses"	"Not reported"	"2 cumulative 1-mL poison-gas pulses"	"CH4 formed per CO2 pulse (umol CH4/gcat)"	"2.2"	"2.1"	"Not reported"	"-4.545"	"Calculated"	"Not reported"	"Yes"	"Cumulative pulse poisoning | Run/sample: Cumulative H2S pulse series FEMN | Impurity source: 99.2 ppm H2S in N2 pulse gas | Reported concentration: 2 mL cumulative poison gas; 0.01 umol H2S/gcat | Cumulative sulfur poisoning; author treats TPD/pulse results as indicative rather than definitive"	"PDF pp.63-64 Tables 18-19"	"High"	"Mechanism-only"	"No known duplicate"
"T1-002"	"T1-002-H2SP-FEMN-04"	"T1-002-H2SP-FEMN-B"	"Henriksson 2016"	"Effect of impurities on hydrogenation of CO2"	"Not reported"	"5Fe/5Mn/Al2O3"	"Cu: BASF, CuO 50-75 wt%, ZnO 15-20 wt%, pellets 1.5x1.5 mm, density 1.8 g/cm3, BET 64.8 m2/g. Ni: BASF, 15 wt% NiO, 0.2-0.3 mm. FeMn: impregnated 5Fe/5Mn/Al2O3 wt%, BET 200 m2/g. Low-alpha-Fe: precipitated atomic ratio 100Fe/4.6Si/2Cu/1.4K."	"Bottled/commercial H2"	"Sulfur"	"H2S"	"99.2 in poison pulse"	"306.5"	"1.013"	"150 mL/min H2; 1 mL CO2 reaction pulses"	"Not reported"	"4 cumulative 1-mL poison-gas pulses"	"CH4 formed per CO2 pulse (umol CH4/gcat)"	"2.2"	"2"	"Not reported"	"-9.091"	"Calculated"	"Not reported"	"Yes"	"Cumulative pulse poisoning | Run/sample: Cumulative H2S pulse series FEMN | Impurity source: 99.2 ppm H2S in N2 pulse gas | Reported concentration: 4 mL cumulative poison gas; 0.02 umol H2S/gcat | Cumulative sulfur poisoning; author treats TPD/pulse results as indicative rather than definitive"	"PDF pp.63-64 Tables 18-19"	"High"	"Mechanism-only"	"No known duplicate"
"T1-002"	"T1-002-H2SP-FEMN-06"	"T1-002-H2SP-FEMN-B"	"Henriksson 2016"	"Effect of impurities on hydrogenation of CO2"	"Not reported"	"5Fe/5Mn/Al2O3"	"Cu: BASF, CuO 50-75 wt%, ZnO 15-20 wt%, pellets 1.5x1.5 mm, density 1.8 g/cm3, BET 64.8 m2/g. Ni: BASF, 15 wt% NiO, 0.2-0.3 mm. FeMn: impregnated 5Fe/5Mn/Al2O3 wt%, BET 200 m2/g. Low-alpha-Fe: precipitated atomic ratio 100Fe/4.6Si/2Cu/1.4K."	"Bottled/commercial H2"	"Sulfur"	"H2S"	"99.2 in poison pulse"	"306.5"	"1.013"	"150 mL/min H2; 1 mL CO2 reaction pulses"	"Not reported"	"6 cumulative 1-mL poison-gas pulses"	"CH4 formed per CO2 pulse (umol CH4/gcat)"	"2.2"	"1.9"	"Not reported"	"-13.636"	"Calculated"	"Not reported"	"Yes"	"Cumulative pulse poisoning | Run/sample: Cumulative H2S pulse series FEMN | Impurity source: 99.2 ppm H2S in N2 pulse gas | Reported concentration: 6 mL cumulative poison gas; 0.4 umol H2S/gcat | Cumulative sulfur poisoning; author treats TPD/pulse results as indicative rather than definitive"	"PDF pp.63-64 Tables 18-19"	"High"	"Mechanism-only"	"No known duplicate"
"T1-002"	"T1-002-H2SP-FEMN-09"	"T1-002-H2SP-FEMN-B"	"Henriksson 2016"	"Effect of impurities on hydrogenation of CO2"	"Not reported"	"5Fe/5Mn/Al2O3"	"Cu: BASF, CuO 50-75 wt%, ZnO 15-20 wt%, pellets 1.5x1.5 mm, density 1.8 g/cm3, BET 64.8 m2/g. Ni: BASF, 15 wt% NiO, 0.2-0.3 mm. FeMn: impregnated 5Fe/5Mn/Al2O3 wt%, BET 200 m2/g. Low-alpha-Fe: precipitated atomic ratio 100Fe/4.6Si/2Cu/1.4K."	"Bottled/commercial H2"	"Sulfur"	"H2S"	"99.2 in poison pulse"	"306.5"	"1.013"	"150 mL/min H2; 1 mL CO2 reaction pulses"	"Not reported"	"9 cumulative 1-mL poison-gas pulses"	"CH4 formed per CO2 pulse (umol CH4/gcat)"	"2.2"	"2"	"Not reported"	"-9.091"	"Calculated"	"Not reported"	"Yes"	"Cumulative pulse poisoning | Run/sample: Cumulative H2S pulse series FEMN | Impurity source: 99.2 ppm H2S in N2 pulse gas | Reported concentration: 9 mL cumulative poison gas; 0.05 umol H2S/gcat | Cumulative sulfur poisoning; author treats TPD/pulse results as indicative rather than definitive"	"PDF pp.63-64 Tables 18-19"	"High"	"Mechanism-only"	"No known duplicate"
"T1-002"	"T1-002-H2SP-FEMN-14"	"T1-002-H2SP-FEMN-B"	"Henriksson 2016"	"Effect of impurities on hydrogenation of CO2"	"Not reported"	"5Fe/5Mn/Al2O3"	"Cu: BASF, CuO 50-75 wt%, ZnO 15-20 wt%, pellets 1.5x1.5 mm, density 1.8 g/cm3, BET 64.8 m2/g. Ni: BASF, 15 wt% NiO, 0.2-0.3 mm. FeMn: impregnated 5Fe/5Mn/Al2O3 wt%, BET 200 m2/g. Low-alpha-Fe: precipitated atomic ratio 100Fe/4.6Si/2Cu/1.4K."	"Bottled/commercial H2"	"Sulfur"	"H2S"	"99.2 in poison pulse"	"306.5"	"1.013"	"150 mL/min H2; 1 mL CO2 reaction pulses"	"Not reported"	"14 cumulative 1-mL poison-gas pulses"	"CH4 formed per CO2 pulse (umol CH4/gcat)"	"2.2"	"2"	"Not reported"	"-9.091"	"Calculated"	"Not reported"	"Yes"	"Cumulative pulse poisoning | Run/sample: Cumulative H2S pulse series FEMN | Impurity source: 99.2 ppm H2S in N2 pulse gas | Reported concentration: 14 mL cumulative poison gas; 0.09 umol H2S/gcat | Cumulative sulfur poisoning; author treats TPD/pulse results as indicative rather than definitive"	"PDF pp.63-64 Tables 18-19"	"High"	"Mechanism-only"	"No known duplicate"
"T1-002"	"T1-002-H2SP-FEMN-20"	"T1-002-H2SP-FEMN-B"	"Henriksson 2016"	"Effect of impurities on hydrogenation of CO2"	"Not reported"	"5Fe/5Mn/Al2O3"	"Cu: BASF, CuO 50-75 wt%, ZnO 15-20 wt%, pellets 1.5x1.5 mm, density 1.8 g/cm3, BET 64.8 m2/g. Ni: BASF, 15 wt% NiO, 0.2-0.3 mm. FeMn: impregnated 5Fe/5Mn/Al2O3 wt%, BET 200 m2/g. Low-alpha-Fe: precipitated atomic ratio 100Fe/4.6Si/2Cu/1.4K."	"Bottled/commercial H2"	"Sulfur"	"H2S"	"99.2 in poison pulse"	"306.5"	"1.013"	"150 mL/min H2; 1 mL CO2 reaction pulses"	"Not reported"	"20 cumulative 1-mL poison-gas pulses"	"CH4 formed per CO2 pulse (umol CH4/gcat)"	"2.2"	"2"	"Not reported"	"-9.091"	"Calculated"	"Not reported"	"Yes"	"Cumulative pulse poisoning | Run/sample: Cumulative H2S pulse series FEMN | Impurity source: 99.2 ppm H2S in N2 pulse gas | Reported concentration: 20 mL cumulative poison gas; 0.12 umol H2S/gcat | Cumulative sulfur poisoning; author treats TPD/pulse results as indicative rather than definitive"	"PDF pp.63-64 Tables 18-19"	"High"	"Mechanism-only"	"No known duplicate"
"T1-002"	"T1-002-H2SP-FEMN-25"	"T1-002-H2SP-FEMN-B"	"Henriksson 2016"	"Effect of impurities on hydrogenation of CO2"	"Not reported"	"5Fe/5Mn/Al2O3"	"Cu: BASF, CuO 50-75 wt%, ZnO 15-20 wt%, pellets 1.5x1.5 mm, density 1.8 g/cm3, BET 64.8 m2/g. Ni: BASF, 15 wt% NiO, 0.2-0.3 mm. FeMn: impregnated 5Fe/5Mn/Al2O3 wt%, BET 200 m2/g. Low-alpha-Fe: precipitated atomic ratio 100Fe/4.6Si/2Cu/1.4K."	"Bottled/commercial H2"	"Sulfur"	"H2S"	"99.2 in poison pulse"	"306.5"	"1.013"	"150 mL/min H2; 1 mL CO2 reaction pulses"	"Not reported"	"25 cumulative 1-mL poison-gas pulses"	"CH4 formed per CO2 pulse (umol CH4/gcat)"	"2.2"	"1.8"	"Not reported"	"-18.182"	"Calculated"	"Not reported"	"Yes"	"Cumulative pulse poisoning | Run/sample: Cumulative H2S pulse series FEMN | Impurity source: 99.2 ppm H2S in N2 pulse gas | Reported concentration: 25 mL cumulative poison gas; 0.15 umol H2S/gcat | Cumulative sulfur poisoning; author treats TPD/pulse results as indicative rather than definitive"	"PDF pp.63-64 Tables 18-19"	"High"	"Mechanism-only"	"No known duplicate"
"T1-002"	"T1-002-H2SP-LAF-01"	"T1-002-H2SP-LAF-B"	"Henriksson 2016"	"Effect of impurities on hydrogenation of CO2"	"Not reported"	"100Fe/4.6Si/2Cu/1.4K"	"Cu: BASF, CuO 50-75 wt%, ZnO 15-20 wt%, pellets 1.5x1.5 mm, density 1.8 g/cm3, BET 64.8 m2/g. Ni: BASF, 15 wt% NiO, 0.2-0.3 mm. FeMn: impregnated 5Fe/5Mn/Al2O3 wt%, BET 200 m2/g. Low-alpha-Fe: precipitated atomic ratio 100Fe/4.6Si/2Cu/1.4K."	"Bottled/commercial H2"	"Sulfur"	"H2S"	"99.2 in poison pulse"	"301.6"	"1.013"	"150 mL/min H2; 1 mL CO2 reaction pulses"	"Not reported"	"1 cumulative 1-mL poison-gas pulses"	"CH4 formed per CO2 pulse (umol CH4/gcat)"	"6.7"	"6.6"	"Not reported"	"-1.493"	"Calculated"	"Not reported"	"Yes"	"Cumulative pulse poisoning | Run/sample: Cumulative H2S pulse series LAF | Impurity source: 99.2 ppm H2S in N2 pulse gas | Reported concentration: 1 mL cumulative poison gas; 0.005 umol H2S/gcat | Cumulative sulfur poisoning; author treats TPD/pulse results as indicative rather than definitive"	"PDF pp.63-64 Tables 18-19"	"High"	"Mechanism-only"	"No known duplicate"
"T1-002"	"T1-002-H2SP-LAF-02"	"T1-002-H2SP-LAF-B"	"Henriksson 2016"	"Effect of impurities on hydrogenation of CO2"	"Not reported"	"100Fe/4.6Si/2Cu/1.4K"	"Cu: BASF, CuO 50-75 wt%, ZnO 15-20 wt%, pellets 1.5x1.5 mm, density 1.8 g/cm3, BET 64.8 m2/g. Ni: BASF, 15 wt% NiO, 0.2-0.3 mm. FeMn: impregnated 5Fe/5Mn/Al2O3 wt%, BET 200 m2/g. Low-alpha-Fe: precipitated atomic ratio 100Fe/4.6Si/2Cu/1.4K."	"Bottled/commercial H2"	"Sulfur"	"H2S"	"99.2 in poison pulse"	"301.6"	"1.013"	"150 mL/min H2; 1 mL CO2 reaction pulses"	"Not reported"	"2 cumulative 1-mL poison-gas pulses"	"CH4 formed per CO2 pulse (umol CH4/gcat)"	"6.7"	"6.4"	"Not reported"	"-4.478"	"Calculated"	"Not reported"	"Yes"	"Cumulative pulse poisoning | Run/sample: Cumulative H2S pulse series LAF | Impurity source: 99.2 ppm H2S in N2 pulse gas | Reported concentration: 2 mL cumulative poison gas; 0.009 umol H2S/gcat | Cumulative sulfur poisoning; author treats TPD/pulse results as indicative rather than definitive"	"PDF pp.63-64 Tables 18-19"	"High"	"Mechanism-only"	"No known duplicate"
