Repository: wyxmmm/methanol-impurity-research

# Methanol Impurity Research

This repository contains my ongoing Research project on how impurities in hydrogen, carbon dioxide, and synthesis-gas feeds affect methanol synthesis.

## Research question

> To what extent can literature-derived impurity concentration, catalyst family, and operating conditions predict methanol performance loss during CO2 hydrogenation and methanol synthesis?

The H2S evidence stage is preserved as a completed no-fit checkpoint. The
active Catalyst 1 stage now focuses on externally validating a clean-reactor
kinetic model for unsupported In2O3 before adding another catalyst or impurity.

File: data/main_data.tsv (part 3 of 9)
"Study ID"	"Experimental Row ID"	"Paired Baseline ID"	"Authors & Year"	"Short Title"	"DOI / Link"	"Catalyst"	"Catalyst Details"	"Hydrogen Source"	"Impurity Category"	"Impurity Species"	"Impurity Conc (ppm)"	"Temp (°C)"	"Pressure (bar)"	"H2:CO2 ratio"	"Space velocity (GHSV, /h)"	"Time on stream (h)"	"MeOH metric type"	"Baseline"	"With impurity"	"Recovery Value"	"% change in MeOH"	"Measured / Calculated / Digitized"	"Reversible?"	"Deactivation noted?"	"Notes / mechanism"	"Source quote & page"	"Data Quality"	"Modeling Status"	"Duplicate Status"
"T1-002"	"T1-002-H2SP-LAF-04"	"T1-002-H2SP-LAF-B"	"Henriksson 2016"	"Effect of impurities on hydrogenation of CO2"	"Not reported"	"100Fe/4.6Si/2Cu/1.4K"	"Cu: BASF, CuO 50-75 wt%, ZnO 15-20 wt%, pellets 1.5x1.5 mm, density 1.8 g/cm3, BET 64.8 m2/g. Ni: BASF, 15 wt% NiO, 0.2-0.3 mm. FeMn: impregnated 5Fe/5Mn/Al2O3 wt%, BET 200 m2/g. Low-alpha-Fe: precipitated atomic ratio 100Fe/4.6Si/2Cu/1.4K."	"Bottled/commercial H2"	"Sulfur"	"H2S"	"99.2 in poison pulse"	"301.6"	"1.013"	"150 mL/min H2; 1 mL CO2 reaction pulses"	"Not reported"	"4 cumulative 1-mL poison-gas pulses"	"CH4 formed per CO2 pulse (umol CH4/gcat)"	"6.7"	"6"	"Not reported"	"-10.448"	"Calculated"	"Not reported"	"Yes"	"Cumulative pulse poisoning | Run/sample: Cumulative H2S pulse series LAF | Impurity source: 99.2 ppm H2S in N2 pulse gas | Reported concentration: 4 mL cumulative poison gas; 0.02 umol H2S/gcat | Cumulative sulfur poisoning; author treats TPD/pulse results as indicative rather than definitive"	"PDF pp.63-64 Tables 18-19"	"High"	"Mechanism-only"	"No known duplicate"
"T1-002"	"T1-002-H2SP-LAF-06"	"T1-002-H2SP-LAF-B"	"Henriksson 2016"	"Effect of impurities on hydrogenation of CO2"	"Not reported"	"100Fe/4.6Si/2Cu/1.4K"	"Cu: BASF, CuO 50-75 wt%, ZnO 15-20 wt%, pellets 1.5x1.5 mm, density 1.8 g/cm3, BET 64.8 m2/g. Ni: BASF, 15 wt% NiO, 0.2-0.3 mm. FeMn: impregnated 5Fe/5Mn/Al2O3 wt%, BET 200 m2/g. Low-alpha-Fe: precipitated atomic ratio 100Fe/4.6Si/2Cu/1.4K."	"Bottled/commercial H2"	"Sulfur"	"H2S"	"99.2 in poison pulse"	"301.6"	"1.013"	"150 mL/min H2; 1 mL CO2 reaction pulses"	"Not reported"	"6 cumulative 1-mL poison-gas pulses"	"CH4 formed per CO2 pulse (umol CH4/gcat)"	"6.7"	"6.7"	"Not reported"	"0"	"Calculated"	"Not reported"	"No resolved decrease"	"Cumulative pulse poisoning | Run/sample: Cumulative H2S pulse series LAF | Impurity source: 99.2 ppm H2S in N2 pulse gas | Reported concentration: 6 mL cumulative poison gas; 0.03 umol H2S/gcat | Cumulative sulfur poisoning; author treats TPD/pulse results as indicative rather than definitive"	"PDF pp.63-64 Tables 18-19"	"High"	"Mechanism-only"	"No known duplicate"
"T1-002"	"T1-002-H2SP-LAF-09"	"T1-002-H2SP-LAF-B"	"Henriksson 2016"	"Effect of impurities on hydrogenation of CO2"	"Not reported"	"100Fe/4.6Si/2Cu/1.4K"	"Cu: BASF, CuO 50-75 wt%, ZnO 15-20 wt%, pellets 1.5x1.5 mm, density 1.8 g/cm3, BET 64.8 m2/g. Ni: BASF, 15 wt% NiO, 0.2-0.3 mm. FeMn: impregnated 5Fe/5Mn/Al2O3 wt%, BET 200 m2/g. Low-alpha-Fe: precipitated atomic ratio 100Fe/4.6Si/2Cu/1.4K."	"Bottled/commercial H2"	"Sulfur"	"H2S"	"99.2 in poison pulse"	"301.6"	"1.013"	"150 mL/min H2; 1 mL CO2 reaction pulses"	"Not reported"	"9 cumulative 1-mL poison-gas pulses"	"CH4 formed per CO2 pulse (umol CH4/gcat)"	"6.7"	"6.2"	"Not reported"	"-7.463"	"Calculated"	"Not reported"	"Yes"	"Cumulative pulse poisoning | Run/sample: Cumulative H2S pulse series LAF | Impurity source: 99.2 ppm H2S in N2 pulse gas | Reported concentration: 9 mL cumulative poison gas; 0.04 umol H2S/gcat | Cumulative sulfur poisoning; author treats TPD/pulse results as indicative rather than definitive"	"PDF pp.63-64 Tables 18-19"	"High"	"Mechanism-only"	"No known duplicate"
"T1-002"	"T1-002-H2SP-LAF-14"	"T1-002-H2SP-LAF-B"	"Henriksson 2016"	"Effect of impurities on hydrogenation of CO2"	"Not reported"	"100Fe/4.6Si/2Cu/1.4K"	"Cu: BASF, CuO 50-75 wt%, ZnO 15-20 wt%, pellets 1.5x1.5 mm, density 1.8 g/cm3, BET 64.8 m2/g. Ni: BASF, 15 wt% NiO, 0.2-0.3 mm. FeMn: impregnated 5Fe/5Mn/Al2O3 wt%, BET 200 m2/g. Low-alpha-Fe: precipitated atomic ratio 100Fe/4.6Si/2Cu/1.4K."	"Bottled/commercial H2"	"Sulfur"	"H2S"	"99.2 in poison pulse"	"301.6"	"1.013"	"150 mL/min H2; 1 mL CO2 reaction pulses"	"Not reported"	"14 cumulative 1-mL poison-gas pulses"	"CH4 formed per CO2 pulse (umol CH4/gcat)"	"6.7"	"6.1"	"Not reported"	"-8.955"	"Calculated"	"Not reported"	"Yes"	"Cumulative pulse poisoning | Run/sample: Cumulative H2S pulse series LAF | Impurity source: 99.2 ppm H2S in N2 pulse gas | Reported concentration: 14 mL cumulative poison gas; 0.06 umol H2S/gcat | Cumulative sulfur poisoning; author treats TPD/pulse results as indicative rather than definitive"	"PDF pp.63-64 Tables 18-19"	"High"	"Mechanism-only"	"No known duplicate"
"T1-002"	"T1-002-H2SP-LAF-20"	"T1-002-H2SP-LAF-B"	"Henriksson 2016"	"Effect of impurities on hydrogenation of CO2"	"Not reported"	"100Fe/4.6Si/2Cu/1.4K"	"Cu: BASF, CuO 50-75 wt%, ZnO 15-20 wt%, pellets 1.5x1.5 mm, density 1.8 g/cm3, BET 64.8 m2/g. Ni: BASF, 15 wt% NiO, 0.2-0.3 mm. FeMn: impregnated 5Fe/5Mn/Al2O3 wt%, BET 200 m2/g. Low-alpha-Fe: precipitated atomic ratio 100Fe/4.6Si/2Cu/1.4K."	"Bottled/commercial H2"	"Sulfur"	"H2S"	"99.2 in poison pulse"	"301.6"	"1.013"	"150 mL/min H2; 1 mL CO2 reaction pulses"	"Not reported"	"20 cumulative 1-mL poison-gas pulses"	"CH4 formed per CO2 pulse (umol CH4/gcat)"	"6.7"	"5.8"	"Not reported"	"-13.433"	"Calculated"	"Not reported"	"Yes"	"Cumulative pulse poisoning | Run/sample: Cumulative H2S pulse series LAF | Impurity source: 99.2 ppm H2S in N2 pulse gas | Reported concentration: 20 mL cumulative poison gas; 0.09 umol H2S/gcat | Cumulative sulfur poisoning; author treats TPD/pulse results as indicative rather than definitive"	"PDF pp.63-64 Tables 18-19"	"High"	"Mechanism-only"	"No known duplicate"
"T1-002"	"T1-002-H2SP-LAF-25"	"T1-002-H2SP-LAF-B"	"Henriksson 2016"	"Effect of impurities on hydrogenation of CO2"	"Not reported"	"100Fe/4.6Si/2Cu/1.4K"	"Cu: BASF, CuO 50-75 wt%, ZnO 15-20 wt%, pellets 1.5x1.5 mm, density 1.8 g/cm3, BET 64.8 m2/g. Ni: BASF, 15 wt% NiO, 0.2-0.3 mm. FeMn: impregnated 5Fe/5Mn/Al2O3 wt%, BET 200 m2/g. Low-alpha-Fe: precipitated atomic ratio 100Fe/4.6Si/2Cu/1.4K."	"Bottled/commercial H2"	"Sulfur"	"H2S"	"99.2 in poison pulse"	"301.6"	"1.013"	"150 mL/min H2; 1 mL CO2 reaction pulses"	"Not reported"	"25 cumulative 1-mL poison-gas pulses"	"CH4 formed per CO2 pulse (umol CH4/gcat)"	"6.7"	"6"	"Not reported"	"-10.448"	"Calculated"	"Not reported"	"Yes"	"Cumulative pulse poisoning | Run/sample: Cumulative H2S pulse series LAF | Impurity source: 99.2 ppm H2S in N2 pulse gas | Reported concentration: 25 mL cumulative poison gas; 0.11 umol H2S/gcat | Cumulative sulfur poisoning; author treats TPD/pulse results as indicative rather than definitive"	"PDF pp.63-64 Tables 18-19"	"High"	"Mechanism-only"	"No known duplicate"
"T1-002"	"T1-002-PFR-CU1-X"	"T1-002-PFR-CU1-B-X"	"Henriksson 2016"	"Effect of impurities on hydrogenation of CO2"	"Not reported"	"Commercial BASF CuO/ZnO"	"Cu: BASF, CuO 50-75 wt%, ZnO 15-20 wt%, pellets 1.5x1.5 mm, density 1.8 g/cm3, BET 64.8 m2/g. Ni: BASF, 15 wt% NiO, 0.2-0.3 mm. FeMn: impregnated 5Fe/5Mn/Al2O3 wt%, BET 200 m2/g. Low-alpha-Fe: precipitated atomic ratio 100Fe/4.6Si/2Cu/1.4K."	"Bottled/commercial H2"	"Sulfur"	"H2S"	"33.2"	"230"	"30"	"Clean/recovery 71.3% H2/23.7% CO2/5% N2; poisoning made by mixing same reactant gas with H2S/N2 poison gas; total/reactant flow changed by stage"	"Not reported"	"72"	"CO2 conversion (%)"	"17.5"	"13.9"	"12.7"	"-20.571"	"Calculated"	"Partial"	"Yes"	"Continuous H2S exposure with clean-feed recovery | Run/sample: PFR CU1 | Impurity source: H2S/N2 poison gas co-feed | Reported concentration: 33.2 ppm | Active-site blocking; ZnO may protect Cu by forming ZnS"	"PDF pp.73-75 Tables 21-22 and Fig.23"	"High"	"Mechanism-only"	"No known duplicate"
"T1-002"	"T1-002-PFR-CU1-Y"	"T1-002-PFR-CU1-B-Y"	"Henriksson 2016"	"Effect of impurities on hydrogenation of CO2"	"Not reported"	"Commercial BASF CuO/ZnO"	"Cu: BASF, CuO 50-75 wt%, ZnO 15-20 wt%, pellets 1.5x1.5 mm, density 1.8 g/cm3, BET 64.8 m2/g. Ni: BASF, 15 wt% NiO, 0.2-0.3 mm. FeMn: impregnated 5Fe/5Mn/Al2O3 wt%, BET 200 m2/g. Low-alpha-Fe: precipitated atomic ratio 100Fe/4.6Si/2Cu/1.4K."	"Bottled/commercial H2"	"Sulfur"	"H2S"	"33.2"	"230"	"30"	"Clean/recovery 71.3% H2/23.7% CO2/5% N2; poisoning made by mixing same reactant gas with H2S/N2 poison gas; total/reactant flow changed by stage"	"Not reported"	"72"	"MeOH yield (%)"	"7.9"	"4.7"	"5.4"	"-40.506"	"Calculated"	"Partial"	"Yes"	"Continuous H2S exposure with clean-feed recovery | Run/sample: PFR CU1 | Impurity source: H2S/N2 poison gas co-feed | Reported concentration: 33.2 ppm | Active-site blocking; ZnO may protect Cu by forming ZnS"	"PDF pp.73-75 Tables 21-22 and Fig.23"	"High"	"Modeling-ready for methanol-output model"	"No known duplicate"
"T1-002"	"T1-002-PFR-CU1-S"	"T1-002-PFR-CU1-B-S"	"Henriksson 2016"	"Effect of impurities on hydrogenation of CO2"	"Not reported"	"Commercial BASF CuO/ZnO"	"Cu: BASF, CuO 50-75 wt%, ZnO 15-20 wt%, pellets 1.5x1.5 mm, density 1.8 g/cm3, BET 64.8 m2/g. Ni: BASF, 15 wt% NiO, 0.2-0.3 mm. FeMn: impregnated 5Fe/5Mn/Al2O3 wt%, BET 200 m2/g. Low-alpha-Fe: precipitated atomic ratio 100Fe/4.6Si/2Cu/1.4K."	"Bottled/commercial H2"	"Sulfur"	"H2S"	"33.2"	"230"	"30"	"Clean/recovery 71.3% H2/23.7% CO2/5% N2; poisoning made by mixing same reactant gas with H2S/N2 poison gas; total/reactant flow changed by stage"	"Not reported"	"72"	"MeOH selectivity (%)"	"45.3"	"33.7"	"42.3"	"-25.607"	"Calculated"	"Partial"	"Yes"	"Continuous H2S exposure with clean-feed recovery | Run/sample: PFR CU1 | Impurity source: H2S/N2 poison gas co-feed | Reported concentration: 33.2 ppm | Active-site blocking; ZnO may protect Cu by forming ZnS"	"PDF pp.73-75 Tables 21-22 and Fig.23"	"High"	"Modeling-ready for methanol-output model"	"No known duplicate"
"T1-002"	"T1-002-PFR-CU2-X"	"T1-002-PFR-CU2-B-X"	"Henriksson 2016"	"Effect of impurities on hydrogenation of CO2"	"Not reported"	"Commercial BASF CuO/ZnO"	"Cu: BASF, CuO 50-75 wt%, ZnO 15-20 wt%, pellets 1.5x1.5 mm, density 1.8 g/cm3, BET 64.8 m2/g. Ni: BASF, 15 wt% NiO, 0.2-0.3 mm. FeMn: impregnated 5Fe/5Mn/Al2O3 wt%, BET 200 m2/g. Low-alpha-Fe: precipitated atomic ratio 100Fe/4.6Si/2Cu/1.4K."	"Bottled/commercial H2"	"Sulfur"	"H2S"	"60"	"230"	"30"	"Clean/recovery 71.3% H2/23.7% CO2/5% N2; poisoning made by mixing same reactant gas with H2S/N2 poison gas; total/reactant flow changed by stage"	"Not reported"	"8"	"CO2 conversion (%)"	"17.5"	"14.2"	"15.6"	"-18.857"	"Calculated"	"Partial"	"Yes"	"Continuous H2S exposure with clean-feed recovery | Run/sample: PFR CU2 | Impurity source: H2S/N2 poison gas co-feed | Reported concentration: 60 ppm | Active-site blocking; ZnO may protect Cu by forming ZnS"	"PDF pp.73-75 Tables 21-22 and Fig.23"	"High"	"Mechanism-only"	"No known duplicate"
"T1-002"	"T1-002-PFR-CU2-Y"	"T1-002-PFR-CU2-B-Y"	"Henriksson 2016"	"Effect of impurities on hydrogenation of CO2"	"Not reported"	"Commercial BASF CuO/ZnO"	"Cu: BASF, CuO 50-75 wt%, ZnO 15-20 wt%, pellets 1.5x1.5 mm, density 1.8 g/cm3, BET 64.8 m2/g. Ni: BASF, 15 wt% NiO, 0.2-0.3 mm. FeMn: impregnated 5Fe/5Mn/Al2O3 wt%, BET 200 m2/g. Low-alpha-Fe: precipitated atomic ratio 100Fe/4.6Si/2Cu/1.4K."	"Bottled/commercial H2"	"Sulfur"	"H2S"	"60"	"230"	"30"	"Clean/recovery 71.3% H2/23.7% CO2/5% N2; poisoning made by mixing same reactant gas with H2S/N2 poison gas; total/reactant flow changed by stage"	"Not reported"	"8"	"MeOH yield (%)"	"7.9"	"3.7"	"6.5"	"-53.165"	"Calculated"	"Partial"	"Yes"	"Continuous H2S exposure with clean-feed recovery | Run/sample: PFR CU2 | Impurity source: H2S/N2 poison gas co-feed | Reported concentration: 60 ppm | Active-site blocking; ZnO may protect Cu by forming ZnS"	"PDF pp.73-75 Tables 21-22 and Fig.23"	"High"	"Modeling-ready for methanol-output model"	"No known duplicate"
"T1-002"	"T1-002-PFR-CU2-S"	"T1-002-PFR-CU2-B-S"	"Henriksson 2016"	"Effect of impurities on hydrogenation of CO2"	"Not reported"	"Commercial BASF CuO/ZnO"	"Cu: BASF, CuO 50-75 wt%, ZnO 15-20 wt%, pellets 1.5x1.5 mm, density 1.8 g/cm3, BET 64.8 m2/g. Ni: BASF, 15 wt% NiO, 0.2-0.3 mm. FeMn: impregnated 5Fe/5Mn/Al2O3 wt%, BET 200 m2/g. Low-alpha-Fe: precipitated atomic ratio 100Fe/4.6Si/2Cu/1.4K."	"Bottled/commercial H2"	"Sulfur"	"H2S"	"60"	"230"	"30"	"Clean/recovery 71.3% H2/23.7% CO2/5% N2; poisoning made by mixing same reactant gas with H2S/N2 poison gas; total/reactant flow changed by stage"	"Not reported"	"8"	"MeOH selectivity (%)"	"45.3"	"26.1"	"41.7"	"-42.384"	"Calculated"	"Partial"	"Yes"	"Continuous H2S exposure with clean-feed recovery | Run/sample: PFR CU2 | Impurity source: H2S/N2 poison gas co-feed | Reported concentration: 60 ppm | Active-site blocking; ZnO may protect Cu by forming ZnS"	"PDF pp.73-75 Tables 21-22 and Fig.23"	"High"	"Modeling-ready for methanol-output model"	"No known duplicate"
"T1-002"	"T1-002-PFR-FM1-X"	"T1-002-PFR-FM1-B-X"	"Henriksson 2016"	"Effect of impurities on hydrogenation of CO2"	"Not reported"	"5Fe/5Mn/Al2O3"	"Cu: BASF, CuO 50-75 wt%, ZnO 15-20 wt%, pellets 1.5x1.5 mm, density 1.8 g/cm3, BET 64.8 m2/g. Ni: BASF, 15 wt% NiO, 0.2-0.3 mm. FeMn: impregnated 5Fe/5Mn/Al2O3 wt%, BET 200 m2/g. Low-alpha-Fe: precipitated atomic ratio 100Fe/4.6Si/2Cu/1.4K."	"Bottled/commercial H2"	"Sulfur"	"H2S"	"33.2"	"300"	"25"	"Clean/recovery 71.3% H2/23.7% CO2/5% N2; poisoning made by mixing same reactant gas with H2S/N2 poison gas; total/reactant flow changed by stage"	"Not reported"	"24"	"CO2 conversion (%)"	"18.82"	"0.03"	"Not reported"	"-99.841"	"Calculated"	"Not reported"	"Yes"	"Continuous H2S exposure with clean-feed recovery | Run/sample: PFR FM1 | Impurity source: H2S/N2 poison gas co-feed | Reported concentration: 33.2 ppm | Severe sulfur deactivation; selectivity values unreliable at near-zero conversion"	"PDF pp.76-78 Tables 23-25 and Fig.24"	"High"	"Mechanism-only"	"No known duplicate"
"T1-002"	"T1-002-PFR-FM1-Y"	"T1-002-PFR-FM1-B-Y"	"Henriksson 2016"	"Effect of impurities on hydrogenation of CO2"	"Not reported"	"5Fe/5Mn/Al2O3"	"Cu: BASF, CuO 50-75 wt%, ZnO 15-20 wt%, pellets 1.5x1.5 mm, density 1.8 g/cm3, BET 64.8 m2/g. Ni: BASF, 15 wt% NiO, 0.2-0.3 mm. FeMn: impregnated 5Fe/5Mn/Al2O3 wt%, BET 200 m2/g. Low-alpha-Fe: precipitated atomic ratio 100Fe/4.6Si/2Cu/1.4K."	"Bottled/commercial H2"	"Sulfur"	"H2S"	"33.2"	"300"	"25"	"Clean/recovery 71.3% H2/23.7% CO2/5% N2; poisoning made by mixing same reactant gas with H2S/N2 poison gas; total/reactant flow changed by stage"	"Not reported"	"24"	"MeOH yield (%)"	"2.2"	"0"	"Not reported"	"-100"	"Calculated"	"Not reported"	"Yes"	"Continuous H2S exposure with clean-feed recovery | Run/sample: PFR FM1 | Impurity source: H2S/N2 poison gas co-feed | Reported concentration: 33.2 ppm | Severe sulfur deactivation; selectivity values unreliable at near-zero conversion"	"PDF pp.76-78 Tables 23-25 and Fig.24"	"High"	"Modeling-ready for methanol-output model"	"No known duplicate"
"T1-002"	"T1-002-PFR-FM1-S"	"T1-002-PFR-FM1-B-S"	"Henriksson 2016"	"Effect of impurities on hydrogenation of CO2"	"Not reported"	"5Fe/5Mn/Al2O3"	"Cu: BASF, CuO 50-75 wt%, ZnO 15-20 wt%, pellets 1.5x1.5 mm, density 1.8 g/cm3, BET 64.8 m2/g. Ni: BASF, 15 wt% NiO, 0.2-0.3 mm. FeMn: impregnated 5Fe/5Mn/Al2O3 wt%, BET 200 m2/g. Low-alpha-Fe: precipitated atomic ratio 100Fe/4.6Si/2Cu/1.4K."	"Bottled/commercial H2"	"Sulfur"	"H2S"	"33.2"	"300"	"25"	"Clean/recovery 71.3% H2/23.7% CO2/5% N2; poisoning made by mixing same reactant gas with H2S/N2 poison gas; total/reactant flow changed by stage"	"Not reported"	"24"	"MeOH selectivity (%)"	"11.8"	"75.4"	"Not reported"	"538.983"	"Calculated"	"Not reported"	"Yes"	"Continuous H2S exposure with clean-feed recovery | Run/sample: PFR FM1 | Impurity source: H2S/N2 poison gas co-feed | Reported concentration: 33.2 ppm | Severe sulfur deactivation; selectivity values unreliable at near-zero conversion"	"PDF pp.76-78 Tables 23-25 and Fig.24"	"Low"	"Modeling-ready for methanol-output model"	"No known duplicate"
"T1-002"	"T1-002-PFR-FM2-X"	"T1-002-PFR-FM2-B-X"	"Henriksson 2016"	"Effect of impurities on hydrogenation of CO2"	"Not reported"	"5Fe/5Mn/Al2O3"	"Cu: BASF, CuO 50-75 wt%, ZnO 15-20 wt%, pellets 1.5x1.5 mm, density 1.8 g/cm3, BET 64.8 m2/g. Ni: BASF, 15 wt% NiO, 0.2-0.3 mm. FeMn: impregnated 5Fe/5Mn/Al2O3 wt%, BET 200 m2/g. Low-alpha-Fe: precipitated atomic ratio 100Fe/4.6Si/2Cu/1.4K."	"Bottled/commercial H2"	"Sulfur"	"H2S"	"59.8"	"300"	"25"	"Clean/recovery 71.3% H2/23.7% CO2/5% N2; poisoning made by mixing same reactant gas with H2S/N2 poison gas; total/reactant flow changed by stage"	"Not reported"	"24"	"CO2 conversion (%)"	"18.82"	"0.01"	"0.11"	"-99.947"	"Calculated"	"No"	"Yes"	"Continuous H2S exposure with clean-feed recovery | Run/sample: PFR FM2 | Impurity source: H2S/N2 poison gas co-feed | Reported concentration: 59.8 ppm | Severe sulfur deactivation; catalyst did not recover"	"PDF pp.76-78 Tables 23-25 and Fig.24"	"High"	"Mechanism-only"	"No known duplicate"
"T1-002"	"T1-002-PFR-FM2-Y"	"T1-002-PFR-FM2-B-Y"	"Henriksson 2016"	"Effect of impurities on hydrogenation of CO2"	"Not reported"	"5Fe/5Mn/Al2O3"	"Cu: BASF, CuO 50-75 wt%, ZnO 15-20 wt%, pellets 1.5x1.5 mm, density 1.8 g/cm3, BET 64.8 m2/g. Ni: BASF, 15 wt% NiO, 0.2-0.3 mm. FeMn: impregnated 5Fe/5Mn/Al2O3 wt%, BET 200 m2/g. Low-alpha-Fe: precipitated atomic ratio 100Fe/4.6Si/2Cu/1.4K."	"Bottled/commercial H2"	"Sulfur"	"H2S"	"59.8"	"300"	"25"	"Clean/recovery 71.3% H2/23.7% CO2/5% N2; poisoning made by mixing same reactant gas with H2S/N2 poison gas; total/reactant flow changed by stage"	"Not reported"	"24"	"MeOH yield (%)"	"2.2"	"0"	"0"	"-100"	"Calculated"	"No"	"Yes"	"Continuous H2S exposure with clean-feed recovery | Run/sample: PFR FM2 | Impurity source: H2S/N2 poison gas co-feed | Reported concentration: 59.8 ppm | Severe sulfur deactivation; catalyst did not recover"	"PDF pp.76-78 Tables 23-25 and Fig.24"	"High"	"Modeling-ready for methanol-output model"	"No known duplicate"
"T1-002"	"T1-002-PFR-FM2-S"	"T1-002-PFR-FM2-B-S"	"Henriksson 2016"	"Effect of impurities on hydrogenation of CO2"	"Not reported"	"5Fe/5Mn/Al2O3"	"Cu: BASF, CuO 50-75 wt%, ZnO 15-20 wt%, pellets 1.5x1.5 mm, density 1.8 g/cm3, BET 64.8 m2/g. Ni: BASF, 15 wt% NiO, 0.2-0.3 mm. FeMn: impregnated 5Fe/5Mn/Al2O3 wt%, BET 200 m2/g. Low-alpha-Fe: precipitated atomic ratio 100Fe/4.6Si/2Cu/1.4K."	"Bottled/commercial H2"	"Sulfur"	"H2S"	"59.8"	"300"	"25"	"Clean/recovery 71.3% H2/23.7% CO2/5% N2; poisoning made by mixing same reactant gas with H2S/N2 poison gas; total/reactant flow changed by stage"	"Not reported"	"24"	"MeOH selectivity (%)"	"11.8"	"56"	"28.6"	"374.576"	"Calculated"	"No"	"Yes"	"Continuous H2S exposure with clean-feed recovery | Run/sample: PFR FM2 | Impurity source: H2S/N2 poison gas co-feed | Reported concentration: 59.8 ppm | Severe sulfur deactivation; catalyst did not recover"	"PDF pp.76-78 Tables 23-25 and Fig.24"	"Low"	"Modeling-ready for methanol-output model"	"No known duplicate"
"T1-002"	"T1-002-PFR-LF1-X"	"T1-002-PFR-LF1-B-X"	"Henriksson 2016"	"Effect of impurities on hydrogenation of CO2"	"Not reported"	"100Fe/4.6Si/2Cu/1.4K"	"Cu: BASF, CuO 50-75 wt%, ZnO 15-20 wt%, pellets 1.5x1.5 mm, density 1.8 g/cm3, BET 64.8 m2/g. Ni: BASF, 15 wt% NiO, 0.2-0.3 mm. FeMn: impregnated 5Fe/5Mn/Al2O3 wt%, BET 200 m2/g. Low-alpha-Fe: precipitated atomic ratio 100Fe/4.6Si/2Cu/1.4K."	"Bottled/commercial H2"	"Sulfur"	"H2S"	"1.1"	"190"	"20"	"Clean/recovery 71.3% H2/23.7% CO2/5% N2; poisoning made by mixing same reactant gas with H2S/N2 poison gas; total/reactant flow changed by stage"	"Not reported"	"8"	"CO2 conversion (%)"	"1.7"	"1.41"	"1.71"	"-17.059"	"Calculated"	"Yes"	"Yes"	"Continuous H2S exposure with clean-feed recovery | Run/sample: PFR LF1 | Impurity source: H2S/N2 poison gas co-feed | Reported concentration: 1.1 ppm | Some active sites may be blocked while remaining sites retain product distribution"	"PDF pp.79-81 Tables 26-28 and Fig.25"	"High"	"Mechanism-only"	"No known duplicate"
"T1-002"	"T1-002-PFR-LF1-Y"	"T1-002-PFR-LF1-B-Y"	"Henriksson 2016"	"Effect of impurities on hydrogenation of CO2"	"Not reported"	"100Fe/4.6Si/2Cu/1.4K"	"Cu: BASF, CuO 50-75 wt%, ZnO 15-20 wt%, pellets 1.5x1.5 mm, density 1.8 g/cm3, BET 64.8 m2/g. Ni: BASF, 15 wt% NiO, 0.2-0.3 mm. FeMn: impregnated 5Fe/5Mn/Al2O3 wt%, BET 200 m2/g. Low-alpha-Fe: precipitated atomic ratio 100Fe/4.6Si/2Cu/1.4K."	"Bottled/commercial H2"	"Sulfur"	"H2S"	"1.1"	"190"	"20"	"Clean/recovery 71.3% H2/23.7% CO2/5% N2; poisoning made by mixing same reactant gas with H2S/N2 poison gas; total/reactant flow changed by stage"	"Not reported"	"8"	"MeOH yield (%)"	"0.027"	"0.02"	"0.027"	"-25.926"	"Calculated"	"Yes"	"Yes"	"Continuous H2S exposure with clean-feed recovery | Run/sample: PFR LF1 | Impurity source: H2S/N2 poison gas co-feed | Reported concentration: 1.1 ppm | Some active sites may be blocked while remaining sites retain product distribution"	"PDF pp.79-81 Tables 26-28 and Fig.25"	"High"	"Modeling-ready for methanol-output model"	"No known duplicate"
"T1-002"	"T1-002-PFR-LF1-S"	"T1-002-PFR-LF1-B-S"	"Henriksson 2016"	"Effect of impurities on hydrogenation of CO2"	"Not reported"	"100Fe/4.6Si/2Cu/1.4K"	"Cu: BASF, CuO 50-75 wt%, ZnO 15-20 wt%, pellets 1.5x1.5 mm, density 1.8 g/cm3, BET 64.8 m2/g. Ni: BASF, 15 wt% NiO, 0.2-0.3 mm. FeMn: impregnated 5Fe/5Mn/Al2O3 wt%, BET 200 m2/g. Low-alpha-Fe: precipitated atomic ratio 100Fe/4.6Si/2Cu/1.4K."	"Bottled/commercial H2"	"Sulfur"	"H2S"	"1.1"	"190"	"20"	"Clean/recovery 71.3% H2/23.7% CO2/5% N2; poisoning made by mixing same reactant gas with H2S/N2 poison gas; total/reactant flow changed by stage"	"Not reported"	"8"	"MeOH selectivity (%)"	"2.3"	"2.5"	"2.2"	"8.696"	"Calculated"	"Yes"	"Yes"	"Continuous H2S exposure with clean-feed recovery | Run/sample: PFR LF1 | Impurity source: H2S/N2 poison gas co-feed | Reported concentration: 1.1 ppm | Some active sites may be blocked while remaining sites retain product distribution"	"PDF pp.79-81 Tables 26-28 and Fig.25"	"High"	"Modeling-ready for methanol-output model"	"No known duplicate"
"T1-002"	"T1-002-PFR-LF2-X"	"T1-002-PFR-LF2-B-X"	"Henriksson 2016"	"Effect of impurities on hydrogenation of CO2"	"Not reported"	"100Fe/4.6Si/2Cu/1.4K"	"Cu: BASF, CuO 50-75 wt%, ZnO 15-20 wt%, pellets 1.5x1.5 mm, density 1.8 g/cm3, BET 64.8 m2/g. Ni: BASF, 15 wt% NiO, 0.2-0.3 mm. FeMn: impregnated 5Fe/5Mn/Al2O3 wt%, BET 200 m2/g. Low-alpha-Fe: precipitated atomic ratio 100Fe/4.6Si/2Cu/1.4K."	"Bottled/commercial H2"	"Sulfur"	"H2S"	"63.2"	"190"	"20"	"Clean/recovery 71.3% H2/23.7% CO2/5% N2; poisoning made by mixing same reactant gas with H2S/N2 poison gas; total/reactant flow changed by stage"	"Not reported"	"64"	"CO2 conversion (%)"	"1.7"	"0.06"	"0.03"	"-96.471"	"Calculated"	"No"	"Yes"	"Continuous H2S exposure with clean-feed recovery | Run/sample: PFR LF2 | Impurity source: H2S/N2 poison gas co-feed | Reported concentration: 63.2 ppm | Near-complete irreversible sulfur deactivation"	"PDF pp.79-81 Tables 26-28 and Fig.25"	"High"	"Mechanism-only"	"No known duplicate"
"T1-002"	"T1-002-PFR-LF2-Y"	"T1-002-PFR-LF2-B-Y"	"Henriksson 2016"	"Effect of impurities on hydrogenation of CO2"	"Not reported"	"100Fe/4.6Si/2Cu/1.4K"	"Cu: BASF, CuO 50-75 wt%, ZnO 15-20 wt%, pellets 1.5x1.5 mm, density 1.8 g/cm3, BET 64.8 m2/g. Ni: BASF, 15 wt% NiO, 0.2-0.3 mm. FeMn: impregnated 5Fe/5Mn/Al2O3 wt%, BET 200 m2/g. Low-alpha-Fe: precipitated atomic ratio 100Fe/4.6Si/2Cu/1.4K."	"Bottled/commercial H2"	"Sulfur"	"H2S"	"63.2"	"190"	"20"	"Clean/recovery 71.3% H2/23.7% CO2/5% N2; poisoning made by mixing same reactant gas with H2S/N2 poison gas; total/reactant flow changed by stage"	"Not reported"	"64"	"MeOH yield (%)"	"0.027"	"0"	"0.001"	"-100"	"Calculated"	"No"	"Yes"	"Continuous H2S exposure with clean-feed recovery | Run/sample: PFR LF2 | Impurity source: H2S/N2 poison gas co-feed | Reported concentration: 63.2 ppm | Near-complete irreversible sulfur deactivation"	"PDF pp.79-81 Tables 26-28 and Fig.25"	"High"	"Modeling-ready for methanol-output model"	"No known duplicate"
"T1-002"	"T1-002-PFR-LF2-S"	"T1-002-PFR-LF2-B-S"	"Henriksson 2016"	"Effect of impurities on hydrogenation of CO2"	"Not reported"	"100Fe/4.6Si/2Cu/1.4K"	"Cu: BASF, CuO 50-75 wt%, ZnO 15-20 wt%, pellets 1.5x1.5 mm, density 1.8 g/cm3, BET 64.8 m2/g. Ni: BASF, 15 wt% NiO, 0.2-0.3 mm. FeMn: impregnated 5Fe/5Mn/Al2O3 wt%, BET 200 m2/g. Low-alpha-Fe: precipitated atomic ratio 100Fe/4.6Si/2Cu/1.4K."	"Bottled/commercial H2"	"Sulfur"	"H2S"	"63.2"	"190"	"20"	"Clean/recovery 71.3% H2/23.7% CO2/5% N2; poisoning made by mixing same reactant gas with H2S/N2 poison gas; total/reactant flow changed by stage"	"Not reported"	"64"	"MeOH selectivity (%)"	"2.3"	"3.4"	"3.1"	"47.826"	"Calculated"	"No"	"Yes"	"Continuous H2S exposure with clean-feed recovery | Run/sample: PFR LF2 | Impurity source: H2S/N2 poison gas co-feed | Reported concentration: 63.2 ppm | Near-complete irreversible sulfur deactivation"	"PDF pp.79-81 Tables 26-28 and Fig.25"	"High"	"Modeling-ready for methanol-output model"	"No known duplicate"
"T1-009"	"T1-009-CH4-50"	"T1-009-SYNGAS-CZZ"	"Warmuth et al. 2026"	"Investigation of methanol catalyst stability in presence of potential green hydrogen impurities"	"https://doi.org/10.1016/j.ijhydene.2026.153382"	"Cu/ZnO/ZrO2"	"Co-precipitated; CZZ 64/31/5 Cu/Zn/Zr mol%; CZZSi reported as 60/32/2/10 Cu/Zn/Si/Zr mol% in Table 5; Si enrichment about 1 wt% discussed."	"Synthetic laboratory feed"	"Hydrocarbon"	"CH4"	"68000"	"260"	"60-70"	"17% H2/4% CO/4% CO2/75% N2 plus impurity; 5.00 LN gcat^-1 h^-1"	"5.00 LN gcat^-1 h^-1"	"50"	"CHNS carbon deposit (wt%)"	"Not reported"	"Not found"	"Not reported"	"Not reported"	"Measured"	"Not reported"	"No detected coking; <1 wt% cannot be ruled out"	"Long-term contaminated-feed catalyst aging | Run/sample: CH4-50 | Impurity source: CH4/N2 cylinder co-feed modeling methane-pyrolysis carryover | Reported concentration: 6.8 vol% CH4 in total feed | Coking not supported; thermal/feed-dependent sintering"	"PDF pp.2-3 Tables 2-3 and Figs.1-2; methods pp.5-7 Tables 5-6"	"High"	"Mechanism-only"	"No known duplicate"
"T1-009"	"T1-009-CH4-455"	"T1-009-SYNGAS-CZZ"	"Warmuth et al. 2026"	"Investigation of methanol catalyst stability in presence of potential green hydrogen impurities"	"https://doi.org/10.1016/j.ijhydene.2026.153382"	"Cu/ZnO/ZrO2"	"Co-precipitated; CZZ 64/31/5 Cu/Zn/Zr mol%; CZZSi reported as 60/32/2/10 Cu/Zn/Si/Zr mol% in Table 5; Si enrichment about 1 wt% discussed."	"Synthetic laboratory feed"	"Hydrocarbon"	"CH4"	"68000"	"260"	"60-70"	"17% H2/4% CO/4% CO2/75% N2 plus impurity; 5.00 LN gcat^-1 h^-1"	"5.00 LN gcat^-1 h^-1"	"455"	"CHNS carbon deposit (wt%)"	"Not reported"	"Not found"	"Not reported"	"Not reported"	"Measured"	"Not reported"	"No detected coking; <1 wt% cannot be ruled out"	"Long-term contaminated-feed catalyst aging | Run/sample: CH4-455 | Impurity source: CH4/N2 cylinder co-feed modeling methane-pyrolysis carryover | Reported concentration: 6.8 vol% CH4 in total feed | Coking not supported; thermal/feed-dependent sintering"	"PDF pp.2-3 Tables 2-3 and Figs.1-2; methods pp.5-7 Tables 5-6"	"High"	"Mechanism-only"	"No known duplicate"
"T1-009"	"T1-009-O2-CZZ"	"T1-009-SYNGAS-CZZ"	"Warmuth et al. 2026"	"Investigation of methanol catalyst stability in presence of potential green hydrogen impurities"	"https://doi.org/10.1016/j.ijhydene.2026.153382"	"Cu/ZnO/ZrO2"	"Co-precipitated; CZZ 64/31/5 Cu/Zn/Zr mol%; CZZSi reported as 60/32/2/10 Cu/Zn/Si/Zr mol% in Table 5; Si enrichment about 1 wt% discussed."	"Synthetic laboratory feed"	"Oxygen"	"O2"	"100"	"260"	"60-70"	"17% H2/4% CO/4% CO2/75% N2 plus impurity; 5.00 LN gcat^-1 h^-1"	"5.00 LN gcat^-1 h^-1"	"400"	"Structural aging endpoint"	"Not reported"	"Not reported"	"Not reported"	"Not reported"	"Measured"	"Not reported"	"ZnO crystallization increased; Cu sintering less pronounced than clean SynGas reference"	"Long-term contaminated-feed catalyst aging | Run/sample: O2-CZZ | Impurity source: O2/N2 cylinder co-feed modeling alkaline-electrolyzer crossover | Reported concentration: 0.01 vol% O2 total feed; 0.06 vol% relative to H2 | Redox shuttle/oxygen-vacancy filling and incidental hydrothermal sintering"	"PDF pp.3-5 Figs.3-4 and Table 4; methods pp.5-7 Tables 5-6"	"Low"	"Mechanism-only"	"No known duplicate"
"T1-009"	"T1-009-O2-CZZSI"	"T1-009-SYNGAS-CZZSi"	"Warmuth et al. 2026"	"Investigation of methanol catalyst stability in presence of potential green hydrogen impurities"	"https://doi.org/10.1016/j.ijhydene.2026.153382"	"Cu/ZnO/ZrO2/SiO2"	"Co-precipitated; CZZ 64/31/5 Cu/Zn/Zr mol%; CZZSi reported as 60/32/2/10 Cu/Zn/Si/Zr mol% in Table 5; Si enrichment about 1 wt% discussed."	"Synthetic laboratory feed"	"Oxygen"	"O2"	"100"	"260"	"60-70"	"17% H2/4% CO/4% CO2/75% N2 plus impurity; 5.00 LN gcat^-1 h^-1"	"5.00 LN gcat^-1 h^-1"	"400"	"Structural aging endpoint"	"Not reported"	"Not reported"	"Not reported"	"Not reported"	"Measured"	"Not reported"	"Si-doped system suppressed ZnO crystallization relative to CZZ"	"Long-term contaminated-feed catalyst aging | Run/sample: O2-CZZSI | Impurity source: O2/N2 cylinder co-feed modeling alkaline-electrolyzer crossover | Reported concentration: 0.01 vol% O2 total feed; 0.06 vol% relative to H2 | Si-stabilized Zn2SiO4 or ZnO:Si phase; improved oxygen/hydrothermal stability"	"PDF pp.3-5 Figs.3-4 and Table 4; methods pp.5-7 Tables 5-6"	"Low"	"Mechanism-only"	"No known duplicate"
"T1-013"	"T1-013-CGZ-523-X"	"T1-013-CGZ-523-CLEAN-X"	"Toyir et al. 2001"	"Methanol synthesis from CO2 and H2 over gallium promoted copper-based supported catalysts. Effect of hydrocarbon impurities in the CO2/H2 source"	"https://doi.org/10.1039/B105235G"	"Cu-Ga/ZnO"	"Cu-Ga/ZnO: Cu 5.6 wt%, Ga2O3 2.7 wt%. Cu-Zn-Ga/SiO2: Cu 4.7 wt%, ZnO 2.3 wt%, Ga2O3 1.5 wt%; silica HDKH20, 170 m2/g."	"Bottled/commercial H2"	"Hydrocarbon"	"CH4 + C2H6 mixture"	"70 total (50 CH4; 20 C2H6)"	"249.85"	"20"	"CO2/H2=1/3; F/W 18,000 L kgcat^-1 h^-1"	"18,000 L kgcat^-1 h^-1 (reported as F/W)"	"20 h at each temperature; 3 h stabilization after each change"	"CO2 conversion (mol%)"	"Needs graph digitization from Fig.8"	"4.6"	"Not reported"	"Not reported"	"Measured"	"Not reported"	"Yes; magnitude catalyst- and temperature-dependent"	"Sequential isothermal contaminated-feed test | Run/sample: CGZ 523 K contaminated-feed endpoint | Impurity source: Hydrocarbon mixture in CO2/H2 feed | Reported concentration: 50 ppm CH4 + 20 ppm C2H6 | Thinner carbonaceous amorphous layer on Cu particles; surface Cu/Zn ratio decreased"	"PDF p.5 Table 3 and Fig.8; mechanism pp.3-6"	"High for impure value; baseline unavailable numerically"	"Needs graph digitization"	"No known duplicate"
"T1-013"	"T1-013-CGZ-523-S"	"T1-013-CGZ-523-CLEAN-S"	"Toyir et al. 2001"	"Methanol synthesis from CO2 and H2 over gallium promoted copper-based supported catalysts. Effect of hydrocarbon impurities in the CO2/H2 source"	"https://doi.org/10.1039/B105235G"	"Cu-Ga/ZnO"	"Cu-Ga/ZnO: Cu 5.6 wt%, Ga2O3 2.7 wt%. Cu-Zn-Ga/SiO2: Cu 4.7 wt%, ZnO 2.3 wt%, Ga2O3 1.5 wt%; silica HDKH20, 170 m2/g."	"Bottled/commercial H2"	"Hydrocarbon"	"CH4 + C2H6 mixture"	"70 total (50 CH4; 20 C2H6)"	"249.85"	"20"	"CO2/H2=1/3; F/W 18,000 L kgcat^-1 h^-1"	"18,000 L kgcat^-1 h^-1 (reported as F/W)"	"20 h at each temperature; 3 h stabilization after each change"	"MeOH selectivity (mol%)"	"Needs graph digitization from Fig.8"	"88.1"	"Not reported"	"Not reported"	"Measured"	"Not reported"	"Yes; magnitude catalyst- and temperature-dependent"	"Sequential isothermal contaminated-feed test | Run/sample: CGZ 523 K contaminated-feed endpoint | Impurity source: Hydrocarbon mixture in CO2/H2 feed | Reported concentration: 50 ppm CH4 + 20 ppm C2H6 | Thinner carbonaceous amorphous layer on Cu particles; surface Cu/Zn ratio decreased"	"PDF p.5 Table 3 and Fig.8; mechanism pp.3-6"	"High for impure value; baseline unavailable numerically"	"Needs graph digitization"	"No known duplicate"
"T1-013"	"T1-013-CGZ-533-X"	"T1-013-CGZ-533-CLEAN-X"	"Toyir et al. 2001"	"Methanol synthesis from CO2 and H2 over gallium promoted copper-based supported catalysts. Effect of hydrocarbon impurities in the CO2/H2 source"	"https://doi.org/10.1039/B105235G"	"Cu-Ga/ZnO"	"Cu-Ga/ZnO: Cu 5.6 wt%, Ga2O3 2.7 wt%. Cu-Zn-Ga/SiO2: Cu 4.7 wt%, ZnO 2.3 wt%, Ga2O3 1.5 wt%; silica HDKH20, 170 m2/g."	"Bottled/commercial H2"	"Hydrocarbon"	"CH4 + C2H6 mixture"	"70 total (50 CH4; 20 C2H6)"	"259.85"	"20"	"CO2/H2=1/3; F/W 18,000 L kgcat^-1 h^-1"	"18,000 L kgcat^-1 h^-1 (reported as F/W)"	"20 h at each temperature; 3 h stabilization after each change"	"CO2 conversion (mol%)"	"Needs graph digitization from Fig.8"	"4.8"	"Not reported"	"Not reported"	"Measured"	"Not reported"	"Yes; magnitude catalyst- and temperature-dependent"	"Sequential isothermal contaminated-feed test | Run/sample: CGZ 533 K contaminated-feed endpoint | Impurity source: Hydrocarbon mixture in CO2/H2 feed | Reported concentration: 50 ppm CH4 + 20 ppm C2H6 | Thinner carbonaceous amorphous layer on Cu particles; surface Cu/Zn ratio decreased"	"PDF p.5 Table 3 and Fig.8; mechanism pp.3-6"	"High for impure value; baseline unavailable numerically"	"Needs graph digitization"	"No known duplicate"
"T1-013"	"T1-013-CGZ-533-S"	"T1-013-CGZ-533-CLEAN-S"	"Toyir et al. 2001"	"Methanol synthesis from CO2 and H2 over gallium promoted copper-based supported catalysts. Effect of hydrocarbon impurities in the CO2/H2 source"	"https://doi.org/10.1039/B105235G"	"Cu-Ga/ZnO"	"Cu-Ga/ZnO: Cu 5.6 wt%, Ga2O3 2.7 wt%. Cu-Zn-Ga/SiO2: Cu 4.7 wt%, ZnO 2.3 wt%, Ga2O3 1.5 wt%; silica HDKH20, 170 m2/g."	"Bottled/commercial H2"	"Hydrocarbon"	"CH4 + C2H6 mixture"	"70 total (50 CH4; 20 C2H6)"	"259.85"	"20"	"CO2/H2=1/3; F/W 18,000 L kgcat^-1 h^-1"	"18,000 L kgcat^-1 h^-1 (reported as F/W)"	"20 h at each temperature; 3 h stabilization after each change"	"MeOH selectivity (mol%)"	"Needs graph digitization from Fig.8"	"84.9"	"Not reported"	"Not reported"	"Measured"	"Not reported"	"Yes; magnitude catalyst- and temperature-dependent"	"Sequential isothermal contaminated-feed test | Run/sample: CGZ 533 K contaminated-feed endpoint | Impurity source: Hydrocarbon mixture in CO2/H2 feed | Reported concentration: 50 ppm CH4 + 20 ppm C2H6 | Thinner carbonaceous amorphous layer on Cu particles; surface Cu/Zn ratio decreased"	"PDF p.5 Table 3 and Fig.8; mechanism pp.3-6"	"High for impure value; baseline unavailable numerically"	"Needs graph digitization"	"No known duplicate"
"T1-013"	"T1-013-CGZ-543-X"	"T1-013-CGZ-543-CLEAN-X"	"Toyir et al. 2001"	"Methanol synthesis from CO2 and H2 over gallium promoted copper-based supported catalysts. Effect of hydrocarbon impurities in the CO2/H2 source"	"https://doi.org/10.1039/B105235G"	"Cu-Ga/ZnO"	"Cu-Ga/ZnO: Cu 5.6 wt%, Ga2O3 2.7 wt%. Cu-Zn-Ga/SiO2: Cu 4.7 wt%, ZnO 2.3 wt%, Ga2O3 1.5 wt%; silica HDKH20, 170 m2/g."	"Bottled/commercial H2"	"Hydrocarbon"	"CH4 + C2H6 mixture"	"70 total (50 CH4; 20 C2H6)"	"269.85"	"20"	"CO2/H2=1/3; F/W 18,000 L kgcat^-1 h^-1"	"18,000 L kgcat^-1 h^-1 (reported as F/W)"	"20 h at each temperature; 3 h stabilization after each change"	"CO2 conversion (mol%)"	"Needs graph digitization from Fig.8"	"5.4"	"Not reported"	"Not reported"	"Measured"	"Not reported"	"Yes; magnitude catalyst- and temperature-dependent"	"Sequential isothermal contaminated-feed test | Run/sample: CGZ 543 K contaminated-feed endpoint | Impurity source: Hydrocarbon mixture in CO2/H2 feed | Reported concentration: 50 ppm CH4 + 20 ppm C2H6 | Thinner carbonaceous amorphous layer on Cu particles; surface Cu/Zn ratio decreased"	"PDF p.5 Table 3 and Fig.8; mechanism pp.3-6"	"High for impure value; baseline unavailable numerically"	"Needs graph digitization"	"No known duplicate"
"T1-013"	"T1-013-CGZ-543-S"	"T1-013-CGZ-543-CLEAN-S"	"Toyir et al. 2001"	"Methanol synthesis from CO2 and H2 over gallium promoted copper-based supported catalysts. Effect of hydrocarbon impurities in the CO2/H2 source"	"https://doi.org/10.1039/B105235G"	"Cu-Ga/ZnO"	"Cu-Ga/ZnO: Cu 5.6 wt%, Ga2O3 2.7 wt%. Cu-Zn-Ga/SiO2: Cu 4.7 wt%, ZnO 2.3 wt%, Ga2O3 1.5 wt%; silica HDKH20, 170 m2/g."	"Bottled/commercial H2"	"Hydrocarbon"	"CH4 + C2H6 mixture"	"70 total (50 CH4; 20 C2H6)"	"269.85"	"20"	"CO2/H2=1/3; F/W 18,000 L kgcat^-1 h^-1"	"18,000 L kgcat^-1 h^-1 (reported as F/W)"	"20 h at each temperature; 3 h stabilization after each change"	"MeOH selectivity (mol%)"	"Needs graph digitization from Fig.8"	"81.4"	"Not reported"	"Not reported"	"Measured"	"Not reported"	"Yes; magnitude catalyst- and temperature-dependent"	"Sequential isothermal contaminated-feed test | Run/sample: CGZ 543 K contaminated-feed endpoint | Impurity source: Hydrocarbon mixture in CO2/H2 feed | Reported concentration: 50 ppm CH4 + 20 ppm C2H6 | Thinner carbonaceous amorphous layer on Cu particles; surface Cu/Zn ratio decreased"	"PDF p.5 Table 3 and Fig.8; mechanism pp.3-6"	"High for impure value; baseline unavailable numerically"	"Needs graph digitization"	"No known duplicate"
"T1-013"	"T1-013-CZGS-523-X"	"T1-013-CZGS-523-CLEAN-X"	"Toyir et al. 2001"	"Methanol synthesis from CO2 and H2 over gallium promoted copper-based supported catalysts. Effect of hydrocarbon impurities in the CO2/H2 source"	"https://doi.org/10.1039/B105235G"	"Cu-Zn-Ga/SiO2"	"Cu-Ga/ZnO: Cu 5.6 wt%, Ga2O3 2.7 wt%. Cu-Zn-Ga/SiO2: Cu 4.7 wt%, ZnO 2.3 wt%, Ga2O3 1.5 wt%; silica HDKH20, 170 m2/g."	"Bottled/commercial H2"	"Hydrocarbon"	"CH4 + C2H6 mixture"	"70 total (50 CH4; 20 C2H6)"	"249.85"	"20"	"CO2/H2=1/3; F/W 18,000 L kgcat^-1 h^-1"	"18,000 L kgcat^-1 h^-1 (reported as F/W)"	"20 h at each temperature; 3 h stabilization after each change"	"CO2 conversion (mol%)"	"Needs graph digitization from Fig.8"	"2.8"	"Not reported"	"Not reported"	"Measured"	"Not reported"	"Yes; magnitude catalyst- and temperature-dependent"	"Sequential isothermal contaminated-feed test | Run/sample: CZGS 523 K contaminated-feed endpoint | Impurity source: Hydrocarbon mixture in CO2/H2 feed | Reported concentration: 50 ppm CH4 + 20 ppm C2H6 | Carbonaceous amorphous layer encapsulated Cu-based particles; surface Ga/Si ratio decreased"	"PDF p.5 Table 3 and Fig.8; mechanism pp.3-6"	"High for impure value; baseline unavailable numerically"	"Needs graph digitization"	"No known duplicate"
"T1-013"	"T1-013-CZGS-523-S"	"T1-013-CZGS-523-CLEAN-S"	"Toyir et al. 2001"	"Methanol synthesis from CO2 and H2 over gallium promoted copper-based supported catalysts. Effect of hydrocarbon impurities in the CO2/H2 source"	"https://doi.org/10.1039/B105235G"	"Cu-Zn-Ga/SiO2"	"Cu-Ga/ZnO: Cu 5.6 wt%, Ga2O3 2.7 wt%. Cu-Zn-Ga/SiO2: Cu 4.7 wt%, ZnO 2.3 wt%, Ga2O3 1.5 wt%; silica HDKH20, 170 m2/g."	"Bottled/commercial H2"	"Hydrocarbon"	"CH4 + C2H6 mixture"	"70 total (50 CH4; 20 C2H6)"	"249.85"	"20"	"CO2/H2=1/3; F/W 18,000 L kgcat^-1 h^-1"	"18,000 L kgcat^-1 h^-1 (reported as F/W)"	"20 h at each temperature; 3 h stabilization after each change"	"MeOH selectivity (mol%)"	"Needs graph digitization from Fig.8"	"97.1"	"Not reported"	"Not reported"	"Measured"	"Not reported"	"Yes; magnitude catalyst- and temperature-dependent"	"Sequential isothermal contaminated-feed test | Run/sample: CZGS 523 K contaminated-feed endpoint | Impurity source: Hydrocarbon mixture in CO2/H2 feed | Reported concentration: 50 ppm CH4 + 20 ppm C2H6 | Carbonaceous amorphous layer encapsulated Cu-based particles; surface Ga/Si ratio decreased"	"PDF p.5 Table 3 and Fig.8; mechanism pp.3-6"	"High for impure value; baseline unavailable numerically"	"Needs graph digitization"	"No known duplicate"
