Repository: wyxmmm/methanol-impurity-research

# Methanol Impurity Research

This repository contains my ongoing Research project on how impurities in hydrogen, carbon dioxide, and synthesis-gas feeds affect methanol synthesis.

## Research question

> To what extent can literature-derived impurity concentration, catalyst family, and operating conditions predict methanol performance loss during CO2 hydrogenation and methanol synthesis?

The H2S evidence stage is preserved as a completed no-fit checkpoint. The
active Catalyst 1 stage now focuses on externally validating a clean-reactor
kinetic model for unsupported In2O3 before adding another catalyst or impurity.

File: data/main_data.tsv (part 4 of 9)
"Study ID"	"Experimental Row ID"	"Paired Baseline ID"	"Authors & Year"	"Short Title"	"DOI / Link"	"Catalyst"	"Catalyst Details"	"Hydrogen Source"	"Impurity Category"	"Impurity Species"	"Impurity Conc (ppm)"	"Temp (°C)"	"Pressure (bar)"	"H2:CO2 ratio"	"Space velocity (GHSV, /h)"	"Time on stream (h)"	"MeOH metric type"	"Baseline"	"With impurity"	"Recovery Value"	"% change in MeOH"	"Measured / Calculated / Digitized"	"Reversible?"	"Deactivation noted?"	"Notes / mechanism"	"Source quote & page"	"Data Quality"	"Modeling Status"	"Duplicate Status"
"T1-013"	"T1-013-CZGS-533-X"	"T1-013-CZGS-533-CLEAN-X"	"Toyir et al. 2001"	"Methanol synthesis from CO2 and H2 over gallium promoted copper-based supported catalysts. Effect of hydrocarbon impurities in the CO2/H2 source"	"https://doi.org/10.1039/B105235G"	"Cu-Zn-Ga/SiO2"	"Cu-Ga/ZnO: Cu 5.6 wt%, Ga2O3 2.7 wt%. Cu-Zn-Ga/SiO2: Cu 4.7 wt%, ZnO 2.3 wt%, Ga2O3 1.5 wt%; silica HDKH20, 170 m2/g."	"Bottled/commercial H2"	"Hydrocarbon"	"CH4 + C2H6 mixture"	"70 total (50 CH4; 20 C2H6)"	"259.85"	"20"	"CO2/H2=1/3; F/W 18,000 L kgcat^-1 h^-1"	"18,000 L kgcat^-1 h^-1 (reported as F/W)"	"20 h at each temperature; 3 h stabilization after each change"	"CO2 conversion (mol%)"	"Needs graph digitization from Fig.8"	"2.6"	"Not reported"	"Not reported"	"Measured"	"Not reported"	"Yes; magnitude catalyst- and temperature-dependent"	"Sequential isothermal contaminated-feed test | Run/sample: CZGS 533 K contaminated-feed endpoint | Impurity source: Hydrocarbon mixture in CO2/H2 feed | Reported concentration: 50 ppm CH4 + 20 ppm C2H6 | Carbonaceous amorphous layer encapsulated Cu-based particles; surface Ga/Si ratio decreased"	"PDF p.5 Table 3 and Fig.8; mechanism pp.3-6"	"High for impure value; baseline unavailable numerically"	"Needs graph digitization"	"No known duplicate"
"T1-013"	"T1-013-CZGS-533-S"	"T1-013-CZGS-533-CLEAN-S"	"Toyir et al. 2001"	"Methanol synthesis from CO2 and H2 over gallium promoted copper-based supported catalysts. Effect of hydrocarbon impurities in the CO2/H2 source"	"https://doi.org/10.1039/B105235G"	"Cu-Zn-Ga/SiO2"	"Cu-Ga/ZnO: Cu 5.6 wt%, Ga2O3 2.7 wt%. Cu-Zn-Ga/SiO2: Cu 4.7 wt%, ZnO 2.3 wt%, Ga2O3 1.5 wt%; silica HDKH20, 170 m2/g."	"Bottled/commercial H2"	"Hydrocarbon"	"CH4 + C2H6 mixture"	"70 total (50 CH4; 20 C2H6)"	"259.85"	"20"	"CO2/H2=1/3; F/W 18,000 L kgcat^-1 h^-1"	"18,000 L kgcat^-1 h^-1 (reported as F/W)"	"20 h at each temperature; 3 h stabilization after each change"	"MeOH selectivity (mol%)"	"Needs graph digitization from Fig.8"	"97.1"	"Not reported"	"Not reported"	"Measured"	"Not reported"	"Yes; magnitude catalyst- and temperature-dependent"	"Sequential isothermal contaminated-feed test | Run/sample: CZGS 533 K contaminated-feed endpoint | Impurity source: Hydrocarbon mixture in CO2/H2 feed | Reported concentration: 50 ppm CH4 + 20 ppm C2H6 | Carbonaceous amorphous layer encapsulated Cu-based particles; surface Ga/Si ratio decreased"	"PDF p.5 Table 3 and Fig.8; mechanism pp.3-6"	"High for impure value; baseline unavailable numerically"	"Needs graph digitization"	"No known duplicate"
"T1-013"	"T1-013-CZGS-543-X"	"T1-013-CZGS-543-CLEAN-X"	"Toyir et al. 2001"	"Methanol synthesis from CO2 and H2 over gallium promoted copper-based supported catalysts. Effect of hydrocarbon impurities in the CO2/H2 source"	"https://doi.org/10.1039/B105235G"	"Cu-Zn-Ga/SiO2"	"Cu-Ga/ZnO: Cu 5.6 wt%, Ga2O3 2.7 wt%. Cu-Zn-Ga/SiO2: Cu 4.7 wt%, ZnO 2.3 wt%, Ga2O3 1.5 wt%; silica HDKH20, 170 m2/g."	"Bottled/commercial H2"	"Hydrocarbon"	"CH4 + C2H6 mixture"	"70 total (50 CH4; 20 C2H6)"	"269.85"	"20"	"CO2/H2=1/3; F/W 18,000 L kgcat^-1 h^-1"	"18,000 L kgcat^-1 h^-1 (reported as F/W)"	"20 h at each temperature; 3 h stabilization after each change"	"CO2 conversion (mol%)"	"Needs graph digitization from Fig.8"	"2.1"	"Not reported"	"Not reported"	"Measured"	"Not reported"	"Yes; magnitude catalyst- and temperature-dependent"	"Sequential isothermal contaminated-feed test | Run/sample: CZGS 543 K contaminated-feed endpoint | Impurity source: Hydrocarbon mixture in CO2/H2 feed | Reported concentration: 50 ppm CH4 + 20 ppm C2H6 | Carbonaceous amorphous layer encapsulated Cu-based particles; surface Ga/Si ratio decreased"	"PDF p.5 Table 3 and Fig.8; mechanism pp.3-6"	"High for impure value; baseline unavailable numerically"	"Needs graph digitization"	"No known duplicate"
"T1-013"	"T1-013-CZGS-543-S"	"T1-013-CZGS-543-CLEAN-S"	"Toyir et al. 2001"	"Methanol synthesis from CO2 and H2 over gallium promoted copper-based supported catalysts. Effect of hydrocarbon impurities in the CO2/H2 source"	"https://doi.org/10.1039/B105235G"	"Cu-Zn-Ga/SiO2"	"Cu-Ga/ZnO: Cu 5.6 wt%, Ga2O3 2.7 wt%. Cu-Zn-Ga/SiO2: Cu 4.7 wt%, ZnO 2.3 wt%, Ga2O3 1.5 wt%; silica HDKH20, 170 m2/g."	"Bottled/commercial H2"	"Hydrocarbon"	"CH4 + C2H6 mixture"	"70 total (50 CH4; 20 C2H6)"	"269.85"	"20"	"CO2/H2=1/3; F/W 18,000 L kgcat^-1 h^-1"	"18,000 L kgcat^-1 h^-1 (reported as F/W)"	"20 h at each temperature; 3 h stabilization after each change"	"MeOH selectivity (mol%)"	"Needs graph digitization from Fig.8"	"96.6"	"Not reported"	"Not reported"	"Measured"	"Not reported"	"Yes; magnitude catalyst- and temperature-dependent"	"Sequential isothermal contaminated-feed test | Run/sample: CZGS 543 K contaminated-feed endpoint | Impurity source: Hydrocarbon mixture in CO2/H2 feed | Reported concentration: 50 ppm CH4 + 20 ppm C2H6 | Carbonaceous amorphous layer encapsulated Cu-based particles; surface Ga/Si ratio decreased"	"PDF p.5 Table 3 and Fig.8; mechanism pp.3-6"	"High for impure value; baseline unavailable numerically"	"Needs graph digitization"	"No known duplicate"
"T1-013"	"T1-013-CZGS-543-ACT"	"T1-013-CZGS-523-INITIAL-ACT"	"Toyir et al. 2001"	"Methanol synthesis from CO2 and H2 over gallium promoted copper-based supported catalysts. Effect of hydrocarbon impurities in the CO2/H2 source"	"https://doi.org/10.1039/B105235G"	"Cu-Zn-Ga/SiO2"	"Cu-Ga/ZnO: Cu 5.6 wt%, Ga2O3 2.7 wt%. Cu-Zn-Ga/SiO2: Cu 4.7 wt%, ZnO 2.3 wt%, Ga2O3 1.5 wt%; silica HDKH20, 170 m2/g."	"Bottled/commercial H2"	"Hydrocarbon"	"CH4 + C2H6 mixture"	"70 total (50 CH4; 20 C2H6)"	"269.85"	"20"	"CO2/H2=1/3; F/W 18,000 L kgcat^-1 h^-1"	"Not reported"	"Final point after sequential 523/533/543 K tests"	"MeOH synthesis activity (mol MeOH kgcat^-1 h^-1)"	"About 7 inferred by authors only as final being about 50% lower; exact initial requires Fig.8 digitization"	"3.5"	"Not reported"	"About -50"	"Calculated"	"Not reported"	"Yes"	"Sequential isothermal contaminated-feed test | Run/sample: Cu-Zn-Ga/SiO2 final contaminated-feed activity | Impurity source: Hydrocarbon mixture in CO2/H2 feed | Reported concentration: 50 ppm CH4 + 20 ppm C2H6 | Carbonaceous amorphous encapsulation of Cu-based particles and altered near-surface gallium"	"PDF p.5 Fig.8 and explicit results text"	"High for final activity; low for baseline"	"Needs graph digitization"	"No known duplicate"
"T1-006"	"T1-006-T01-DEACT"	"T1-006-T01-B"	"Quinn et al. 2004"	"An evaluation of synthesis gas contaminants as methanol synthesis catalyst poisons"	"https://doi.org/10.1016/j.apcata.2004.05.015"	"Commercial CuO/ZnO/Al2O3 slurry catalyst"	"Powder catalyst; about 10 g oxide catalyst suspended in about 120 g commercial mineral oil"	"Coal-derived syngas"	"Phosphorus"	"PH3"	"1.91"	"250"	"51.71 barg"	"68.2% H2/22.8% CO/4.7% CO2/5.3% N2"	"6000"	"Not reported"	"Methanol-catalyst deactivation rate (% activity loss per hour)"	"0.0096"	"0.256"	"~0"	"2566.667"	"Calculated"	"No"	"Yes"	"Continuous contaminant exposure bracketed by clean syngas | Run/sample: Test 1 | Impurity source: 10-100 ppmv contaminant + 5 vol% CO in H2 secondary blend | Reported concentration: 1.91 ppmv | Dissociative adsorption and Cu3P formation; accelerated poisoning stopped after removal but lost activity was not restored. Primary peer-reviewed record; numerical observation duplicated in T1-008."	"T1-006 PDF p.3 Tables 1-2; same numerical runs appear in T1-008 Tables 4,7,10,14"	"High"	"Modeling-ready for deactivation submodel"	"No known duplicate"
"T1-006"	"T1-006-T02-DEACT"	"T1-006-T02-B"	"Quinn et al. 2004"	"An evaluation of synthesis gas contaminants as methanol synthesis catalyst poisons"	"https://doi.org/10.1016/j.apcata.2004.05.015"	"Commercial CuO/ZnO/Al2O3 slurry catalyst"	"Powder catalyst; about 10 g oxide catalyst suspended in about 120 g commercial mineral oil"	"Coal-derived syngas"	"Sulfur"	"COS"	"2.75"	"250"	"51.71 barg"	"68.2% H2/22.8% CO/4.7% CO2/5.3% N2"	"6000"	"Not reported"	"Methanol-catalyst deactivation rate (% activity loss per hour)"	"0.0717"	"0.5714"	"0.1899"	"696.932"	"Calculated"	"No"	"Yes"	"Continuous contaminant exposure bracketed by clean syngas | Run/sample: Test 2 | Impurity source: 10-100 ppmv contaminant + 5 vol% CO in H2 secondary blend | Reported concentration: 2.75 ppmv | Quantitative sulfur uptake; continued poisoning after feed removal. Primary peer-reviewed record; numerical observation duplicated in T1-008."	"T1-006 PDF p.3 Tables 1-2; same numerical runs appear in T1-008 Tables 4,7,10,14"	"High"	"Modeling-ready for deactivation submodel"	"No known duplicate"
"T1-006"	"T1-006-T03-DEACT"	"T1-006-T03-B"	"Quinn et al. 2004"	"An evaluation of synthesis gas contaminants as methanol synthesis catalyst poisons"	"https://doi.org/10.1016/j.apcata.2004.05.015"	"Commercial CuO/ZnO/Al2O3 slurry catalyst"	"Powder catalyst; about 10 g oxide catalyst suspended in about 120 g commercial mineral oil"	"Coal-derived syngas"	"Sulfur"	"CS2"	"2.07"	"250"	"51.71 barg"	"68.2% H2/22.8% CO/4.7% CO2/5.3% N2"	"6000"	"Not reported"	"Methanol-catalyst deactivation rate (% activity loss per hour)"	"0.066"	"1.33"	"0.999"	"1915.152"	"Calculated"	"No"	"Yes"	"Continuous contaminant exposure bracketed by clean syngas | Run/sample: Test 3 | Impurity source: 10-100 ppmv contaminant + 5 vol% CO in H2 secondary blend | Reported concentration: 2.07 ppmv | Quantitative sulfur uptake; continued poisoning after feed removal. Primary peer-reviewed record; numerical observation duplicated in T1-008."	"T1-006 PDF p.3 Tables 1-2; same numerical runs appear in T1-008 Tables 4,7,10,14"	"High"	"Modeling-ready for deactivation submodel"	"No known duplicate"
"T1-006"	"T1-006-T04-DEACT"	"T1-006-T04-B"	"Quinn et al. 2004"	"An evaluation of synthesis gas contaminants as methanol synthesis catalyst poisons"	"https://doi.org/10.1016/j.apcata.2004.05.015"	"Commercial CuO/ZnO/Al2O3 slurry catalyst"	"Powder catalyst; about 10 g oxide catalyst suspended in about 120 g commercial mineral oil"	"Coal-derived syngas"	"Sulfur"	"Thiophene"	"1.61"	"250"	"51.71 barg"	"68.2% H2/22.8% CO/4.7% CO2/5.3% N2"	"6000"	"Not reported"	"Methanol-catalyst deactivation rate (% activity loss per hour)"	"0.0803"	"1"	"0.0988"	"1145.33"	"Calculated"	"No"	"Yes"	"Continuous contaminant exposure bracketed by clean syngas | Run/sample: Test 4 | Impurity source: 10-100 ppmv contaminant + 5 vol% CO in H2 secondary blend | Reported concentration: 1.61 ppmv | Strong sulfur poisoning; accelerated poisoning stopped after removal but cumulative activity loss remained. Primary peer-reviewed record; numerical observation duplicated in T1-008."	"T1-006 PDF p.3 Tables 1-2; same numerical runs appear in T1-008 Tables 4,7,10,14"	"High"	"Modeling-ready for deactivation submodel"	"No known duplicate"
"T1-006"	"T1-006-T05-DEACT"	"T1-006-T05-B"	"Quinn et al. 2004"	"An evaluation of synthesis gas contaminants as methanol synthesis catalyst poisons"	"https://doi.org/10.1016/j.apcata.2004.05.015"	"Commercial CuO/ZnO/Al2O3 slurry catalyst"	"Powder catalyst; about 10 g oxide catalyst suspended in about 120 g commercial mineral oil"	"Coal-derived syngas"	"Sulfur/Nitrogen"	"CH3SCN"	"2.14"	"250"	"51.71 barg"	"68.2% H2/22.8% CO/4.7% CO2/5.3% N2"	"6000"	"Not reported"	"Methanol-catalyst deactivation rate (% activity loss per hour)"	"0.0374"	"0.674"	"0.323"	"1702.139"	"Calculated"	"No"	"Yes"	"Continuous contaminant exposure bracketed by clean syngas | Run/sample: Test 5 | Impurity source: 10-100 ppmv contaminant + 5 vol% CO in H2 secondary blend | Reported concentration: 2.14 ppmv | Quantitative sulfur uptake; continued poisoning after removal. Primary peer-reviewed record; numerical observation duplicated in T1-008."	"T1-006 PDF p.3 Tables 1-2; same numerical runs appear in T1-008 Tables 4,7,10,14"	"High"	"Modeling-ready for deactivation submodel"	"No known duplicate"
"T1-006"	"T1-006-T06-DEACT"	"T1-006-T06-B"	"Quinn et al. 2004"	"An evaluation of synthesis gas contaminants as methanol synthesis catalyst poisons"	"https://doi.org/10.1016/j.apcata.2004.05.015"	"Commercial CuO/ZnO/Al2O3 slurry catalyst"	"Powder catalyst; about 10 g oxide catalyst suspended in about 120 g commercial mineral oil"	"Coal-derived syngas"	"Halides"	"CH3Cl"	"2.01"	"250"	"51.71 barg"	"68.2% H2/22.8% CO/4.7% CO2/5.3% N2"	"6000"	"Not reported"	"Methanol-catalyst deactivation rate (% activity loss per hour)"	"0.0311"	"0.657"	"0.169"	"2012.54"	"Calculated"	"No"	"Yes"	"Continuous contaminant exposure bracketed by clean syngas | Run/sample: Test 6 | Impurity source: 10-100 ppmv contaminant + 5 vol% CO in H2 secondary blend | Reported concentration: 2.01 ppmv | Hydrogenation can form HCl; CuCl/ZnCl2 pathway and continued poisoning. After 84 h clean feed, slope fell to 0.059%/h for next 200 h. Primary peer-reviewed record; numerical observation duplicated in T1-008."	"T1-006 PDF p.3 Tables 1-2; same numerical runs appear in T1-008 Tables 4,7,10,14"	"High"	"Modeling-ready for deactivation submodel"	"No known duplicate"
"T1-006"	"T1-006-T07-DEACT"	"T1-006-T07-B"	"Quinn et al. 2004"	"An evaluation of synthesis gas contaminants as methanol synthesis catalyst poisons"	"https://doi.org/10.1016/j.apcata.2004.05.015"	"Commercial CuO/ZnO/Al2O3 slurry catalyst"	"Powder catalyst; about 10 g oxide catalyst suspended in about 120 g commercial mineral oil"	"Coal-derived syngas"	"Halides"	"CH3F"	"2.55"	"250"	"51.71 barg"	"68.2% H2/22.8% CO/4.7% CO2/5.3% N2"	"6000"	"Not reported"	"Methanol-catalyst deactivation rate (% activity loss per hour)"	"0.0853"	"0.272"	"0.0498"	"218.875"	"Calculated"	"No"	"Yes"	"Continuous contaminant exposure bracketed by clean syngas | Run/sample: Test 7 | Impurity source: 10-100 ppmv contaminant + 5 vol% CO in H2 secondary blend | Reported concentration: 2.55 ppmv | Less reactive halide; poisoning stopped after removal but activity was not restored. Primary peer-reviewed record; numerical observation duplicated in T1-008."	"T1-006 PDF p.3 Tables 1-2; same numerical runs appear in T1-008 Tables 4,7,10,14"	"High"	"Modeling-ready for deactivation submodel"	"No known duplicate"
"T1-006"	"T1-006-T08-DEACT"	"T1-006-T08-B"	"Quinn et al. 2004"	"An evaluation of synthesis gas contaminants as methanol synthesis catalyst poisons"	"https://doi.org/10.1016/j.apcata.2004.05.015"	"Commercial CuO/ZnO/Al2O3 slurry catalyst"	"Powder catalyst; about 10 g oxide catalyst suspended in about 120 g commercial mineral oil"	"Coal-derived syngas"	"Nitrogen"	"HCN"	"4.24"	"250"	"51.71 barg"	"68.2% H2/22.8% CO/4.7% CO2/5.3% N2"	"6000"	"Not reported"	"Methanol-catalyst deactivation rate (% activity loss per hour)"	"0.042"	"0.039"	"Not reported"	"-7.143"	"Calculated"	"Not reported"	"No statistically significant effect per authors"	"Continuous contaminant exposure bracketed by clean syngas | Run/sample: Test 8 | Impurity source: 10-100 ppmv contaminant + 5 vol% CO in H2 secondary blend | Reported concentration: 4.24 ppmv | Hydrogenation to methylamine proposed; no statistically significant poisoning. Primary peer-reviewed record; numerical observation duplicated in T1-008."	"T1-006 PDF p.3 Tables 1-2; same numerical runs appear in T1-008 Tables 4,7,10,14"	"High"	"Modeling-ready for deactivation submodel"	"No known duplicate"
"T1-006"	"T1-006-T09-DEACT"	"T1-006-T09-B"	"Quinn et al. 2004"	"An evaluation of synthesis gas contaminants as methanol synthesis catalyst poisons"	"https://doi.org/10.1016/j.apcata.2004.05.015"	"Commercial CuO/ZnO/Al2O3 slurry catalyst"	"Powder catalyst; about 10 g oxide catalyst suspended in about 120 g commercial mineral oil"	"Coal-derived syngas"	"Nitrogen"	"HCN"	"6.57"	"250"	"51.71 barg"	"68.2% H2/22.8% CO/4.7% CO2/5.3% N2"	"6000"	"Not reported"	"Methanol-catalyst deactivation rate (% activity loss per hour)"	"0.0438"	"0.059"	"Not reported"	"34.703"	"Calculated"	"Not reported"	"No statistically significant effect per authors"	"Continuous contaminant exposure bracketed by clean syngas | Run/sample: Test 9 | Impurity source: 10-100 ppmv contaminant + 5 vol% CO in H2 secondary blend | Reported concentration: 6.57 ppmv | Hydrogenation to methylamine proposed; no statistically significant poisoning. Primary peer-reviewed record; numerical observation duplicated in T1-008."	"T1-006 PDF p.3 Tables 1-2; same numerical runs appear in T1-008 Tables 4,7,10,14"	"High"	"Modeling-ready for deactivation submodel"	"No known duplicate"
"T1-006"	"T1-006-T10-DEACT"	"T1-006-T10-B"	"Quinn et al. 2004"	"An evaluation of synthesis gas contaminants as methanol synthesis catalyst poisons"	"https://doi.org/10.1016/j.apcata.2004.05.015"	"Commercial CuO/ZnO/Al2O3 slurry catalyst"	"Powder catalyst; about 10 g oxide catalyst suspended in about 120 g commercial mineral oil"	"Coal-derived syngas"	"Nitrogen"	"HCN"	"101.5"	"250"	"51.71 barg"	"68.2% H2/22.8% CO/4.7% CO2/5.3% N2"	"6000"	"Not reported"	"Methanol-catalyst deactivation rate (% activity loss per hour)"	"0.0426"	"0.0569"	"Not reported"	"33.568"	"Calculated"	"Not reported"	"No statistically significant effect per authors"	"Continuous contaminant exposure bracketed by clean syngas | Run/sample: Test 10 | Impurity source: 10-100 ppmv contaminant + 5 vol% CO in H2 secondary blend | Reported concentration: 101.5 ppmv | Hydrogenation to methylamine proposed; no statistically significant poisoning. Primary peer-reviewed record; numerical observation duplicated in T1-008."	"T1-006 PDF p.3 Tables 1-2; same numerical runs appear in T1-008 Tables 4,7,10,14"	"High"	"Modeling-ready for deactivation submodel"	"No known duplicate"
"T1-006"	"T1-006-T11-DEACT"	"T1-006-T11-B"	"Quinn et al. 2004"	"An evaluation of synthesis gas contaminants as methanol synthesis catalyst poisons"	"https://doi.org/10.1016/j.apcata.2004.05.015"	"Commercial CuO/ZnO/Al2O3 slurry catalyst"	"Powder catalyst; about 10 g oxide catalyst suspended in about 120 g commercial mineral oil"	"Coal-derived syngas"	"Nitrogen"	"CH3CN"	"11.5"	"250"	"51.71 barg"	"68.2% H2/22.8% CO/4.7% CO2/5.3% N2"	"6000"	"Not reported"	"Methanol-catalyst deactivation rate (% activity loss per hour)"	"0.087"	"0.0895"	"Not reported"	"2.874"	"Calculated"	"Not reported"	"No statistically significant effect per authors"	"Continuous contaminant exposure bracketed by clean syngas | Run/sample: Test 11 | Impurity source: 10-100 ppmv contaminant + 5 vol% CO in H2 secondary blend | Reported concentration: 11.5 ppmv | Weak/reversible adsorption or hydrogenation; no statistically significant poisoning. Primary peer-reviewed record; numerical observation duplicated in T1-008."	"T1-006 PDF p.3 Tables 1-2; same numerical runs appear in T1-008 Tables 4,7,10,14"	"High"	"Modeling-ready for deactivation submodel"	"No known duplicate"
"T1-006"	"T1-006-T12-DEACT"	"T1-006-T12-B"	"Quinn et al. 2004"	"An evaluation of synthesis gas contaminants as methanol synthesis catalyst poisons"	"https://doi.org/10.1016/j.apcata.2004.05.015"	"Commercial CuO/ZnO/Al2O3 slurry catalyst"	"Powder catalyst; about 10 g oxide catalyst suspended in about 120 g commercial mineral oil"	"Coal-derived syngas"	"Nitrogen"	"CH3NH2"	"2.52"	"250"	"51.71 barg"	"68.2% H2/22.8% CO/4.7% CO2/5.3% N2"	"6000"	"Not reported"	"Methanol-catalyst deactivation rate (% activity loss per hour)"	"0.0803"	"0.0374"	"Not reported"	"-53.425"	"Calculated"	"Not reported"	"No statistically significant effect per authors"	"Continuous contaminant exposure bracketed by clean syngas | Run/sample: Test 12 | Impurity source: 10-100 ppmv contaminant + 5 vol% CO in H2 secondary blend | Reported concentration: 2.52 ppmv | No statistically significant poisoning according to authors despite numerical slope difference. Primary peer-reviewed record; numerical observation duplicated in T1-008."	"T1-006 PDF p.3 Tables 1-2; same numerical runs appear in T1-008 Tables 4,7,10,14"	"High"	"Modeling-ready for deactivation submodel"	"No known duplicate"
"T1-006"	"T1-006-POT-THIOPHENE"	"Model-derived clean-decay trajectory"	"Quinn et al. 2004"	"An evaluation of synthesis gas contaminants as methanol synthesis catalyst poisons"	"https://doi.org/10.1016/j.apcata.2004.05.015"	"Commercial CuO/ZnO/Al2O3 slurry catalyst"	"Powder catalyst; about 10 g oxide catalyst suspended in about 120 g commercial mineral oil"	"Coal-derived syngas"	"Sulfur"	"Thiophene"	"1.61"	"250"	"51.71 barg"	"68.2% H2/22.8% CO/4.7% CO2/5.3% N2"	"6000"	"Not reported"	"Poison potency slope (10^-2 (k'/k*) per cumulative ppm exposure)"	"Not reported"	"1.32"	"Not reported"	"Not reported"	"Measured"	"Not reported"	"Yes"	"Reviewer-retained author-derived poison potency | Run/sample: Poison potency Thiophene | Impurity source: 10-100 ppmv contaminant + 5 vol% CO in H2 secondary blend | Reported concentration: 1.61 ppmv | Author-derived reduced-rate loss per cumulative molar poison exposure"	"T1-006 PDF p.5 Table 4"	"High"	"Modeling-ready for deactivation submodel"	"No known duplicate"
"T1-006"	"T1-006-POT-CH3CL"	"Model-derived clean-decay trajectory"	"Quinn et al. 2004"	"An evaluation of synthesis gas contaminants as methanol synthesis catalyst poisons"	"https://doi.org/10.1016/j.apcata.2004.05.015"	"Commercial CuO/ZnO/Al2O3 slurry catalyst"	"Powder catalyst; about 10 g oxide catalyst suspended in about 120 g commercial mineral oil"	"Coal-derived syngas"	"Halides"	"CH3Cl"	"2.01"	"250"	"51.71 barg"	"68.2% H2/22.8% CO/4.7% CO2/5.3% N2"	"6000"	"Not reported"	"Poison potency slope (10^-2 (k'/k*) per cumulative ppm exposure)"	"Not reported"	"0.82"	"Not reported"	"Not reported"	"Measured"	"Not reported"	"Yes"	"Reviewer-retained author-derived poison potency | Run/sample: Poison potency CH3Cl | Impurity source: 10-100 ppmv contaminant + 5 vol% CO in H2 secondary blend | Reported concentration: 2.01 ppmv | Author-derived reduced-rate loss per cumulative molar poison exposure"	"T1-006 PDF p.5 Table 4"	"High"	"Modeling-ready for deactivation submodel"	"No known duplicate"
"T1-006"	"T1-006-POT-CH3SCN"	"Model-derived clean-decay trajectory"	"Quinn et al. 2004"	"An evaluation of synthesis gas contaminants as methanol synthesis catalyst poisons"	"https://doi.org/10.1016/j.apcata.2004.05.015"	"Commercial CuO/ZnO/Al2O3 slurry catalyst"	"Powder catalyst; about 10 g oxide catalyst suspended in about 120 g commercial mineral oil"	"Coal-derived syngas"	"Sulfur"	"CH3SCN"	"2.14"	"250"	"51.71 barg"	"68.2% H2/22.8% CO/4.7% CO2/5.3% N2"	"6000"	"Not reported"	"Poison potency slope (10^-2 (k'/k*) per cumulative ppm exposure)"	"Not reported"	"0.72"	"Not reported"	"Not reported"	"Measured"	"Not reported"	"Yes"	"Reviewer-retained author-derived poison potency | Run/sample: Poison potency CH3SCN | Impurity source: 10-100 ppmv contaminant + 5 vol% CO in H2 secondary blend | Reported concentration: 2.14 ppmv | Author-derived reduced-rate loss per cumulative molar poison exposure"	"T1-006 PDF p.5 Table 4"	"High"	"Modeling-ready for deactivation submodel"	"No known duplicate"
"T1-006"	"T1-006-POT-CS2"	"Model-derived clean-decay trajectory"	"Quinn et al. 2004"	"An evaluation of synthesis gas contaminants as methanol synthesis catalyst poisons"	"https://doi.org/10.1016/j.apcata.2004.05.015"	"Commercial CuO/ZnO/Al2O3 slurry catalyst"	"Powder catalyst; about 10 g oxide catalyst suspended in about 120 g commercial mineral oil"	"Coal-derived syngas"	"Sulfur"	"CS2"	"2.07"	"250"	"51.71 barg"	"68.2% H2/22.8% CO/4.7% CO2/5.3% N2"	"6000"	"Not reported"	"Poison potency slope (10^-2 (k'/k*) per cumulative ppm exposure)"	"Not reported"	"0.59"	"Not reported"	"Not reported"	"Measured"	"Not reported"	"Yes"	"Reviewer-retained author-derived poison potency | Run/sample: Poison potency CS2 | Impurity source: 10-100 ppmv contaminant + 5 vol% CO in H2 secondary blend | Reported concentration: 2.07 ppmv | Author-derived reduced-rate loss per cumulative molar poison exposure"	"T1-006 PDF p.5 Table 4"	"High"	"Modeling-ready for deactivation submodel"	"No known duplicate"
"T1-006"	"T1-006-POT-COS"	"Model-derived clean-decay trajectory"	"Quinn et al. 2004"	"An evaluation of synthesis gas contaminants as methanol synthesis catalyst poisons"	"https://doi.org/10.1016/j.apcata.2004.05.015"	"Commercial CuO/ZnO/Al2O3 slurry catalyst"	"Powder catalyst; about 10 g oxide catalyst suspended in about 120 g commercial mineral oil"	"Coal-derived syngas"	"Sulfur"	"COS"	"2.75"	"250"	"51.71 barg"	"68.2% H2/22.8% CO/4.7% CO2/5.3% N2"	"6000"	"Not reported"	"Poison potency slope (10^-2 (k'/k*) per cumulative ppm exposure)"	"Not reported"	"0.51"	"Not reported"	"Not reported"	"Measured"	"Not reported"	"Yes"	"Reviewer-retained author-derived poison potency | Run/sample: Poison potency COS | Impurity source: 10-100 ppmv contaminant + 5 vol% CO in H2 secondary blend | Reported concentration: 2.75 ppmv | Author-derived reduced-rate loss per cumulative molar poison exposure"	"T1-006 PDF p.5 Table 4"	"High"	"Modeling-ready for deactivation submodel"	"No known duplicate"
"T1-006"	"T1-006-POT-PH3"	"Model-derived clean-decay trajectory"	"Quinn et al. 2004"	"An evaluation of synthesis gas contaminants as methanol synthesis catalyst poisons"	"https://doi.org/10.1016/j.apcata.2004.05.015"	"Commercial CuO/ZnO/Al2O3 slurry catalyst"	"Powder catalyst; about 10 g oxide catalyst suspended in about 120 g commercial mineral oil"	"Coal-derived syngas"	"Phosphorus"	"PH3"	"1.91"	"250"	"51.71 barg"	"68.2% H2/22.8% CO/4.7% CO2/5.3% N2"	"6000"	"Not reported"	"Poison potency slope (10^-2 (k'/k*) per cumulative ppm exposure)"	"Not reported"	"0.33"	"Not reported"	"Not reported"	"Measured"	"Not reported"	"Yes"	"Reviewer-retained author-derived poison potency | Run/sample: Poison potency PH3 | Impurity source: 10-100 ppmv contaminant + 5 vol% CO in H2 secondary blend | Reported concentration: 1.91 ppmv | Author-derived reduced-rate loss per cumulative molar poison exposure"	"T1-006 PDF p.5 Table 4"	"High"	"Modeling-ready for deactivation submodel"	"No known duplicate"
"T1-006"	"T1-006-POT-CH3F"	"Model-derived clean-decay trajectory"	"Quinn et al. 2004"	"An evaluation of synthesis gas contaminants as methanol synthesis catalyst poisons"	"https://doi.org/10.1016/j.apcata.2004.05.015"	"Commercial CuO/ZnO/Al2O3 slurry catalyst"	"Powder catalyst; about 10 g oxide catalyst suspended in about 120 g commercial mineral oil"	"Coal-derived syngas"	"Halides"	"CH3F"	"2.55"	"250"	"51.71 barg"	"68.2% H2/22.8% CO/4.7% CO2/5.3% N2"	"6000"	"Not reported"	"Poison potency slope (10^-2 (k'/k*) per cumulative ppm exposure)"	"Not reported"	"0.25"	"Not reported"	"Not reported"	"Measured"	"Not reported"	"Yes"	"Reviewer-retained author-derived poison potency | Run/sample: Poison potency CH3F | Impurity source: 10-100 ppmv contaminant + 5 vol% CO in H2 secondary blend | Reported concentration: 2.55 ppmv | Author-derived reduced-rate loss per cumulative molar poison exposure"	"T1-006 PDF p.5 Table 4"	"High"	"Modeling-ready for deactivation submodel"	"No known duplicate"
"T1-006"	"T1-006-SA-THIOPHENE"	"T1-006-FRESH-SA"	"Quinn et al. 2004"	"An evaluation of synthesis gas contaminants as methanol synthesis catalyst poisons"	"https://doi.org/10.1016/j.apcata.2004.05.015"	"Commercial CuO/ZnO/Al2O3 slurry catalyst"	"Powder catalyst; about 10 g oxide catalyst suspended in about 120 g commercial mineral oil"	"Coal-derived syngas"	"Sulfur"	"Thiophene"	"Not reported"	"250"	"51.71 barg"	"68.2% H2/22.8% CO/4.7% CO2/5.3% N2"	"6000"	"Not reported"	"Relative Cu surface area (fraction of freshly reduced catalyst)"	"1"	"0.745"	"Not reported"	"-25.5"	"Calculated"	"Not reported"	"Yes"	"Post-exposure catalyst characterization | Run/sample: Spent catalyst surface area Thiophene | Impurity source: 10-100 ppmv contaminant + 5 vol% CO in H2 secondary blend | Reported concentration: 2280 ppmw element on spent catalyst; 71.1 umol element/gcat | Active Cu surface loss; authors conclude surface-area loss alone does not explain different molar poison potencies"	"T1-006 PDF p.5 Table 5"	"High"	"Mechanism-only"	"No known duplicate"
"T1-006"	"T1-006-SA-CS2"	"T1-006-FRESH-SA"	"Quinn et al. 2004"	"An evaluation of synthesis gas contaminants as methanol synthesis catalyst poisons"	"https://doi.org/10.1016/j.apcata.2004.05.015"	"Commercial CuO/ZnO/Al2O3 slurry catalyst"	"Powder catalyst; about 10 g oxide catalyst suspended in about 120 g commercial mineral oil"	"Coal-derived syngas"	"Sulfur"	"CS2"	"Not reported"	"250"	"51.71 barg"	"68.2% H2/22.8% CO/4.7% CO2/5.3% N2"	"6000"	"Not reported"	"Relative Cu surface area (fraction of freshly reduced catalyst)"	"1"	"0.353"	"Not reported"	"-64.7"	"Calculated"	"Not reported"	"Yes"	"Post-exposure catalyst characterization | Run/sample: Spent catalyst surface area CS2 | Impurity source: 10-100 ppmv contaminant + 5 vol% CO in H2 secondary blend | Reported concentration: 4510 ppmw element on spent catalyst; 140.7 umol element/gcat | Active Cu surface loss; authors conclude surface-area loss alone does not explain different molar poison potencies"	"T1-006 PDF p.5 Table 5"	"High"	"Mechanism-only"	"No known duplicate"
"T1-006"	"T1-006-SA-COS"	"T1-006-FRESH-SA"	"Quinn et al. 2004"	"An evaluation of synthesis gas contaminants as methanol synthesis catalyst poisons"	"https://doi.org/10.1016/j.apcata.2004.05.015"	"Commercial CuO/ZnO/Al2O3 slurry catalyst"	"Powder catalyst; about 10 g oxide catalyst suspended in about 120 g commercial mineral oil"	"Coal-derived syngas"	"Sulfur"	"COS"	"Not reported"	"250"	"51.71 barg"	"68.2% H2/22.8% CO/4.7% CO2/5.3% N2"	"6000"	"Not reported"	"Relative Cu surface area (fraction of freshly reduced catalyst)"	"1"	"0.505"	"Not reported"	"-49.5"	"Calculated"	"Not reported"	"Yes"	"Post-exposure catalyst characterization | Run/sample: Spent catalyst surface area COS | Impurity source: 10-100 ppmv contaminant + 5 vol% CO in H2 secondary blend | Reported concentration: 3320 ppmw element on spent catalyst; 103.6 umol element/gcat | Active Cu surface loss; authors conclude surface-area loss alone does not explain different molar poison potencies"	"T1-006 PDF p.5 Table 5"	"High"	"Mechanism-only"	"No known duplicate"
"T1-006"	"T1-006-SA-CH3CL"	"T1-006-FRESH-SA"	"Quinn et al. 2004"	"An evaluation of synthesis gas contaminants as methanol synthesis catalyst poisons"	"https://doi.org/10.1016/j.apcata.2004.05.015"	"Commercial CuO/ZnO/Al2O3 slurry catalyst"	"Powder catalyst; about 10 g oxide catalyst suspended in about 120 g commercial mineral oil"	"Coal-derived syngas"	"Halides"	"CH3Cl"	"Not reported"	"250"	"51.71 barg"	"68.2% H2/22.8% CO/4.7% CO2/5.3% N2"	"6000"	"Not reported"	"Relative Cu surface area (fraction of freshly reduced catalyst)"	"1"	"0.456"	"Not reported"	"-54.4"	"Calculated"	"Not reported"	"Yes"	"Post-exposure catalyst characterization | Run/sample: Spent catalyst surface area CH3Cl | Impurity source: 10-100 ppmv contaminant + 5 vol% CO in H2 secondary blend | Reported concentration: 2650 ppmw element on spent catalyst; 74.7 umol element/gcat | Active Cu surface loss; authors conclude surface-area loss alone does not explain different molar poison potencies"	"T1-006 PDF p.5 Table 5"	"High"	"Mechanism-only"	"No known duplicate"
"T1-006"	"T1-006-SA-PH3"	"T1-006-FRESH-SA"	"Quinn et al. 2004"	"An evaluation of synthesis gas contaminants as methanol synthesis catalyst poisons"	"https://doi.org/10.1016/j.apcata.2004.05.015"	"Commercial CuO/ZnO/Al2O3 slurry catalyst"	"Powder catalyst; about 10 g oxide catalyst suspended in about 120 g commercial mineral oil"	"Coal-derived syngas"	"Phosphorus"	"PH3"	"Not reported"	"250"	"51.71 barg"	"68.2% H2/22.8% CO/4.7% CO2/5.3% N2"	"6000"	"Not reported"	"Relative Cu surface area (fraction of freshly reduced catalyst)"	"1"	"0.636"	"Not reported"	"-36.4"	"Calculated"	"Not reported"	"Yes"	"Post-exposure catalyst characterization | Run/sample: Spent catalyst surface area PH3 | Impurity source: 10-100 ppmv contaminant + 5 vol% CO in H2 secondary blend | Reported concentration: 1580 ppmw element on spent catalyst; 51 umol element/gcat | Active Cu surface loss; authors conclude surface-area loss alone does not explain different molar poison potencies"	"T1-006 PDF p.5 Table 5"	"High"	"Mechanism-only"	"No known duplicate"
"T1-010"	"T1-010-CUZNO-X"	"T1-010-CUZNO-T0-X"	"Ma et al. 2008"	"Study on the sulfur tolerance of catalysts for syngas to methanol"	"https://doi.org/10.1016/j.catcom.2008.07.045"	"Cu/ZnO (Cu:Zn=2 molar)"	"Pd/CeO2 co-precipitated from PdCl2 and cerium nitrate with Na2CO3 at 55 C and pH 8-9; dried 120 C overnight; calcined 360 C 6 h; pelletized 20 MPa, crushed/sieved 20-40 mesh. Pd/Al2O3 and Cu/ZnO (Cu:Zn=2 molar) prepared similarly."	"Synthetic laboratory feed"	"Sulfur"	"H2S"	"3"	"240"	"30"	"61.3% H2/30.6% CO/5.1% CO2/3.0% N2"	"1000"	"7"	"CO conversion (%)"	"24.5"	"<1"	"Not reported"	"Not reported"	"Measured"	"Not reported"	"Yes; rapid"	"Continuous H2S-contaminated syngas stability test | Run/sample: Cu/ZnO 3 ppm H2S | Impurity source: H2S in synthetic syngas | Reported concentration: 3 ppm | CuS and ZnS formation destroyed Cu-ZnO synergy"	"T1-010 PDF pp.1-2 Fig.1 and explicit results text"	"High; impure endpoint censored"	"Modeling-ready for deactivation submodel"	"No known duplicate"
"T1-010"	"T1-010-CUZNO-S"	"T1-010-CUZNO-T0-S"	"Ma et al. 2008"	"Study on the sulfur tolerance of catalysts for syngas to methanol"	"https://doi.org/10.1016/j.catcom.2008.07.045"	"Cu/ZnO (Cu:Zn=2 molar)"	"Pd/CeO2 co-precipitated from PdCl2 and cerium nitrate with Na2CO3 at 55 C and pH 8-9; dried 120 C overnight; calcined 360 C 6 h; pelletized 20 MPa, crushed/sieved 20-40 mesh. Pd/Al2O3 and Cu/ZnO (Cu:Zn=2 molar) prepared similarly."	"Synthetic laboratory feed"	"Sulfur"	"H2S"	"3"	"240"	"30"	"61.3% H2/30.6% CO/5.1% CO2/3.0% N2"	"1000"	"7"	"MeOH selectivity (%)"	"Needs graph digitization from Fig.1"	">90"	"Not reported"	"Not reported"	"Measured"	"Not reported"	"Conversion deactivated while selectivity remained high"	"Continuous H2S-contaminated syngas stability test | Run/sample: Cu/ZnO 3 ppm H2S | Impurity source: H2S in synthetic syngas | Reported concentration: 3 ppm | CuS and ZnS formation"	"T1-010 PDF pp.1-2 Fig.1 and explicit results text"	"Medium; censored text endpoint"	"Needs graph digitization"	"No known duplicate"
"T1-010"	"T1-010-PDAL-X"	"T1-010-PDAL-T0-X"	"Ma et al. 2008"	"Study on the sulfur tolerance of catalysts for syngas to methanol"	"https://doi.org/10.1016/j.catcom.2008.07.045"	"15 wt% Pd/Al2O3"	"Pd/CeO2 co-precipitated from PdCl2 and cerium nitrate with Na2CO3 at 55 C and pH 8-9; dried 120 C overnight; calcined 360 C 6 h; pelletized 20 MPa, crushed/sieved 20-40 mesh. Pd/Al2O3 and Cu/ZnO (Cu:Zn=2 molar) prepared similarly."	"Synthetic laboratory feed"	"Sulfur"	"H2S"	"3"	"240"	"30"	"61.3% H2/30.6% CO/5.1% CO2/3.0% N2"	"1000"	"100"	"CO conversion (%)"	"Needs graph digitization from Fig.1"	"5.3"	"Not reported"	"Not reported"	"Measured"	"Not reported"	"Yes; continuous decline"	"Continuous H2S-contaminated syngas stability test | Run/sample: 15 wt% Pd/Al2O3 3 ppm H2S | Impurity source: H2S in synthetic syngas | Reported concentration: 3 ppm | PdS formation and quantitative sulfur adsorption"	"T1-010 PDF pp.1-2 Fig.1 and explicit results text"	"High for final endpoint; baseline graph-only"	"Needs graph digitization"	"No known duplicate"
"T1-010"	"T1-010-PDAL-S"	"T1-010-PDAL-T0-S"	"Ma et al. 2008"	"Study on the sulfur tolerance of catalysts for syngas to methanol"	"https://doi.org/10.1016/j.catcom.2008.07.045"	"15 wt% Pd/Al2O3"	"Pd/CeO2 co-precipitated from PdCl2 and cerium nitrate with Na2CO3 at 55 C and pH 8-9; dried 120 C overnight; calcined 360 C 6 h; pelletized 20 MPa, crushed/sieved 20-40 mesh. Pd/Al2O3 and Cu/ZnO (Cu:Zn=2 molar) prepared similarly."	"Synthetic laboratory feed"	"Sulfur"	"H2S"	"3"	"240"	"30"	"61.3% H2/30.6% CO/5.1% CO2/3.0% N2"	"1000"	"100"	"MeOH selectivity (%)"	"Needs graph digitization from Fig.1"	"42"	"Not reported"	"Not reported"	"Measured"	"Not reported"	"Yes; continuous decline"	"Continuous H2S-contaminated syngas stability test | Run/sample: 15 wt% Pd/Al2O3 3 ppm H2S | Impurity source: H2S in synthetic syngas | Reported concentration: 3 ppm | PdS formation and quantitative sulfur adsorption"	"T1-010 PDF pp.1-2 Fig.1 and explicit results text"	"High for final endpoint; baseline graph-only"	"Needs graph digitization"	"No known duplicate"
"T1-010"	"T1-010-PDCE-X"	"T1-010-PDCE-T0-X"	"Ma et al. 2008"	"Study on the sulfur tolerance of catalysts for syngas to methanol"	"https://doi.org/10.1016/j.catcom.2008.07.045"	"15 wt% Pd/CeO2"	"Pd/CeO2 co-precipitated from PdCl2 and cerium nitrate with Na2CO3 at 55 C and pH 8-9; dried 120 C overnight; calcined 360 C 6 h; pelletized 20 MPa, crushed/sieved 20-40 mesh. Pd/Al2O3 and Cu/ZnO (Cu:Zn=2 molar) prepared similarly."	"Synthetic laboratory feed"	"Sulfur"	"H2S"	"30"	"240"	"30"	"61.3% H2/30.6% CO/5.1% CO2/3.0% N2"	"1000"	"100"	"CO conversion (%)"	"Needs graph digitization from Fig.1"	"18.3"	"Not reported"	"Not reported"	"Measured"	"Not reported"	"Initial decline followed by stabilization/self-recovery during continued H2S"	"Continuous H2S-contaminated syngas stability test | Run/sample: 15 wt% Pd/CeO2 30 ppm H2S | Impurity source: H2S in synthetic syngas | Reported concentration: 30 ppm | Ceria oxygen transfer oxidizes sulfur; <6% retained"	"T1-010 PDF pp.1-2 Fig.1 and explicit results text"	"High for final endpoint; baseline graph-only"	"Possible duplicate observation"	"Possible duplicate"
"T1-010"	"T1-010-PDCE-S"	"T1-010-PDCE-T0-S"	"Ma et al. 2008"	"Study on the sulfur tolerance of catalysts for syngas to methanol"	"https://doi.org/10.1016/j.catcom.2008.07.045"	"15 wt% Pd/CeO2"	"Pd/CeO2 co-precipitated from PdCl2 and cerium nitrate with Na2CO3 at 55 C and pH 8-9; dried 120 C overnight; calcined 360 C 6 h; pelletized 20 MPa, crushed/sieved 20-40 mesh. Pd/Al2O3 and Cu/ZnO (Cu:Zn=2 molar) prepared similarly."	"Synthetic laboratory feed"	"Sulfur"	"H2S"	"30"	"240"	"30"	"61.3% H2/30.6% CO/5.1% CO2/3.0% N2"	"1000"	"100"	"MeOH selectivity (%)"	"Needs graph digitization from Fig.1"	"89"	"Not reported"	"Not reported"	"Measured"	"Not reported"	"Initial decline followed by stabilization/self-recovery during continued H2S"	"Continuous H2S-contaminated syngas stability test | Run/sample: 15 wt% Pd/CeO2 30 ppm H2S | Impurity source: H2S in synthetic syngas | Reported concentration: 30 ppm | Ceria oxygen transfer oxidizes sulfur; <6% retained"	"T1-010 PDF pp.1-2 Fig.1 and explicit results text"	"High for final endpoint; baseline graph-only"	"Possible duplicate observation"	"Possible duplicate"
"T1-010"	"T1-010-OPT-T220-X"	"Not reported"	"Ma et al. 2008"	"Study on the sulfur tolerance of catalysts for syngas to methanol"	"https://doi.org/10.1016/j.catcom.2008.07.045"	"15 wt% Pd/CeO2"	"Pd/CeO2 co-precipitated from PdCl2 and cerium nitrate with Na2CO3 at 55 C and pH 8-9; dried 120 C overnight; calcined 360 C 6 h; pelletized 20 MPa, crushed/sieved 20-40 mesh. Pd/Al2O3 and Cu/ZnO (Cu:Zn=2 molar) prepared similarly."	"Synthetic laboratory feed"	"Sulfur"	"H2S"	"11"	"220"	"30"	"61.3% H2/30.6% CO/5.1% CO2/3.0% N2"	"1000"	"Not reported"	"CO conversion (%)"	"Not reported"	"7.9"	"Not reported"	"Not reported"	"Measured"	"Not reported"	"Not evaluable without clean comparator"	"Contaminated-feed operating-condition series | Run/sample: Pd/CeO2 temperature optimization | Impurity source: H2S in synthetic syngas | Reported concentration: 11 ppm | Operating-condition response under sulfur-contaminated feed"	"T1-010 PDF p.3 Fig.3 and explicit text"	"High for text-reported point"	"Modeling-ready for impurity-scenario inputs"	"No known duplicate"
