Repository: wyxmmm/methanol-impurity-research

# Methanol Impurity Research

This repository contains my ongoing Research project on how impurities in hydrogen, carbon dioxide, and synthesis-gas feeds affect methanol synthesis.

## Research question

> To what extent can literature-derived impurity concentration, catalyst family, and operating conditions predict methanol performance loss during CO2 hydrogenation and methanol synthesis?

The H2S evidence stage is preserved as a completed no-fit checkpoint. The
active Catalyst 1 stage now focuses on externally validating a clean-reactor
kinetic model for unsupported In2O3 before adding another catalyst or impurity.

File: data/main_data.tsv (part 5 of 9)
"Study ID"	"Experimental Row ID"	"Paired Baseline ID"	"Authors & Year"	"Short Title"	"DOI / Link"	"Catalyst"	"Catalyst Details"	"Hydrogen Source"	"Impurity Category"	"Impurity Species"	"Impurity Conc (ppm)"	"Temp (°C)"	"Pressure (bar)"	"H2:CO2 ratio"	"Space velocity (GHSV, /h)"	"Time on stream (h)"	"MeOH metric type"	"Baseline"	"With impurity"	"Recovery Value"	"% change in MeOH"	"Measured / Calculated / Digitized"	"Reversible?"	"Deactivation noted?"	"Notes / mechanism"	"Source quote & page"	"Data Quality"	"Modeling Status"	"Duplicate Status"
"T1-010"	"T1-010-OPT-T280-X"	"Not reported"	"Ma et al. 2008"	"Study on the sulfur tolerance of catalysts for syngas to methanol"	"https://doi.org/10.1016/j.catcom.2008.07.045"	"15 wt% Pd/CeO2"	"Pd/CeO2 co-precipitated from PdCl2 and cerium nitrate with Na2CO3 at 55 C and pH 8-9; dried 120 C overnight; calcined 360 C 6 h; pelletized 20 MPa, crushed/sieved 20-40 mesh. Pd/Al2O3 and Cu/ZnO (Cu:Zn=2 molar) prepared similarly."	"Synthetic laboratory feed"	"Sulfur"	"H2S"	"11"	"280"	"30"	"61.3% H2/30.6% CO/5.1% CO2/3.0% N2"	"1000"	"Not reported"	"CO conversion (%)"	"Not reported"	"22.2"	"Not reported"	"Not reported"	"Measured"	"Not reported"	"Not evaluable without clean comparator"	"Contaminated-feed operating-condition series | Run/sample: Pd/CeO2 temperature optimization | Impurity source: H2S in synthetic syngas | Reported concentration: 11 ppm | Operating-condition response under sulfur-contaminated feed"	"T1-010 PDF p.3 Fig.3 and explicit text"	"High for text-reported point"	"Modeling-ready for impurity-scenario inputs"	"No known duplicate"
"T1-010"	"T1-010-OPT-T240-S"	"Not reported"	"Ma et al. 2008"	"Study on the sulfur tolerance of catalysts for syngas to methanol"	"https://doi.org/10.1016/j.catcom.2008.07.045"	"15 wt% Pd/CeO2"	"Pd/CeO2 co-precipitated from PdCl2 and cerium nitrate with Na2CO3 at 55 C and pH 8-9; dried 120 C overnight; calcined 360 C 6 h; pelletized 20 MPa, crushed/sieved 20-40 mesh. Pd/Al2O3 and Cu/ZnO (Cu:Zn=2 molar) prepared similarly."	"Synthetic laboratory feed"	"Sulfur"	"H2S"	"11"	"240"	"30"	"61.3% H2/30.6% CO/5.1% CO2/3.0% N2"	"1000"	"Not reported"	"MeOH selectivity (%)"	"Not reported"	"74.5"	"Not reported"	"Not reported"	"Measured"	"Not reported"	"Not evaluable without clean comparator"	"Contaminated-feed operating-condition series | Run/sample: Pd/CeO2 temperature optimization | Impurity source: H2S in synthetic syngas | Reported concentration: 11 ppm | Operating-condition response under sulfur-contaminated feed"	"T1-010 PDF p.3 Fig.3 and explicit text"	"High for text-reported point"	"Modeling-ready for impurity-scenario inputs"	"No known duplicate"
"T1-010"	"T1-010-OPT-1500-X"	"Not reported"	"Ma et al. 2008"	"Study on the sulfur tolerance of catalysts for syngas to methanol"	"https://doi.org/10.1016/j.catcom.2008.07.045"	"15 wt% Pd/CeO2"	"Pd/CeO2 co-precipitated from PdCl2 and cerium nitrate with Na2CO3 at 55 C and pH 8-9; dried 120 C overnight; calcined 360 C 6 h; pelletized 20 MPa, crushed/sieved 20-40 mesh. Pd/Al2O3 and Cu/ZnO (Cu:Zn=2 molar) prepared similarly."	"Synthetic laboratory feed"	"Sulfur"	"H2S"	"11"	"240"	"30"	"61.3% H2/30.6% CO/5.1% CO2/3.0% N2"	"1500"	"Not reported"	"CO conversion (%)"	"Not reported"	"14.6"	"Not reported"	"Not reported"	"Measured"	"Not reported"	"Not evaluable without clean comparator"	"Contaminated-feed operating-condition point | Run/sample: Pd/CeO2 optimized point | Impurity source: H2S in synthetic syngas | Reported concentration: 11 ppm | Operating-condition response under sulfur-contaminated feed"	"T1-010 PDF p.4 explicit results text"	"High"	"Modeling-ready for impurity-scenario inputs"	"No known duplicate"
"T1-010"	"T1-010-OPT-1500-S"	"Not reported"	"Ma et al. 2008"	"Study on the sulfur tolerance of catalysts for syngas to methanol"	"https://doi.org/10.1016/j.catcom.2008.07.045"	"15 wt% Pd/CeO2"	"Pd/CeO2 co-precipitated from PdCl2 and cerium nitrate with Na2CO3 at 55 C and pH 8-9; dried 120 C overnight; calcined 360 C 6 h; pelletized 20 MPa, crushed/sieved 20-40 mesh. Pd/Al2O3 and Cu/ZnO (Cu:Zn=2 molar) prepared similarly."	"Synthetic laboratory feed"	"Sulfur"	"H2S"	"11"	"240"	"30"	"61.3% H2/30.6% CO/5.1% CO2/3.0% N2"	"1500"	"Not reported"	"MeOH selectivity (%)"	"Not reported"	"75.2"	"Not reported"	"Not reported"	"Measured"	"Not reported"	"Not evaluable without clean comparator"	"Contaminated-feed operating-condition point | Run/sample: Pd/CeO2 optimized point | Impurity source: H2S in synthetic syngas | Reported concentration: 11 ppm | Operating-condition response under sulfur-contaminated feed"	"T1-010 PDF p.4 explicit results text"	"High"	"Modeling-ready for impurity-scenario inputs"	"No known duplicate"
"T1-012"	"T1-012-PDAL-X"	"T1-012-PDAL-T0-X"	"Ma et al. 2008"	"A sulfur-tolerant Pd/CeO2 catalyst for methanol synthesis from syngas"	"https://doi.org/Not reported in uploaded PDF"	"15 wt% Pd/Al2O3"	"Conventional co-precipitation using PdCl2 precursor and sodium carbonate precipitant"	"Synthetic laboratory feed"	"Sulfur"	"H2S"	"30"	"240"	"30"	"61.3% H2/30.6% CO/5.1% CO2/3.0% N2"	"1000"	"100"	"CO conversion (%)"	"20.1"	"2.6"	"Not reported"	"-87.065"	"Calculated"	"Not reported"	"Yes; continuous decline"	"Continuous sulfur-contaminated syngas stability test | Run/sample: Pd/Al2O3 30 ppm H2S | Impurity source: H2S in synthetic syngas | Reported concentration: 30 ppm | PdS formation; sulfur quantitatively adsorbed"	"T1-012 PDF pp.2-4 Figs.1-4 and explicit results text"	"High"	"Modeling-ready for deactivation submodel"	"No known duplicate"
"T1-012"	"T1-012-PDAL-S"	"T1-012-PDAL-T0-S"	"Ma et al. 2008"	"A sulfur-tolerant Pd/CeO2 catalyst for methanol synthesis from syngas"	"https://doi.org/Not reported in uploaded PDF"	"15 wt% Pd/Al2O3"	"Conventional co-precipitation using PdCl2 precursor and sodium carbonate precipitant"	"Synthetic laboratory feed"	"Sulfur"	"H2S"	"30"	"240"	"30"	"61.3% H2/30.6% CO/5.1% CO2/3.0% N2"	"1000"	"100"	"MeOH selectivity (%)"	"85.1"	"46.2"	"Not reported"	"-45.711"	"Calculated"	"Not reported"	"Yes; continuous decline"	"Continuous sulfur-contaminated syngas stability test | Run/sample: Pd/Al2O3 30 ppm H2S | Impurity source: H2S in synthetic syngas | Reported concentration: 30 ppm | PdS formation; sulfur quantitatively adsorbed"	"T1-012 PDF pp.2-4 Figs.1-4 and explicit results text"	"High"	"Modeling-ready for deactivation submodel"	"No known duplicate"
"T1-012"	"T1-012-PDCE-Y"	"T1-012-PDCE-CLEAN-Y"	"Ma et al. 2008"	"A sulfur-tolerant Pd/CeO2 catalyst for methanol synthesis from syngas"	"https://doi.org/Not reported in uploaded PDF"	"15 wt% Pd/CeO2"	"Conventional co-precipitation using PdCl2 precursor and sodium carbonate precipitant"	"Synthetic laboratory feed"	"Sulfur"	"H2S"	"30"	"240"	"30"	"61.3% H2/30.6% CO/5.1% CO2/3.0% N2"	"1000"	"100"	"MeOH yield (%)"	"16.4"	"16.4"	"Not reported"	"0"	"Calculated"	"Not reported"	"No measurable MeOH-yield loss after initiation"	"Paired sulfur-free and sulfur-containing feed comparison after initiation | Run/sample: Pd/CeO2 clean vs 30 ppm H2S | Impurity source: H2S in synthetic syngas | Reported concentration: 30 ppm | Ceria lattice oxygen oxidizes sulfur; active Pd centers preserved"	"T1-012 PDF pp.2-4 Figs.1-4 and explicit results text"	"High"	"Modeling-ready for methanol-output model"	"Possible overlap with T1-010; preferred paired result"
"T1-012"	"T1-012-PDCE-X"	"T1-012-PDCE-CLEAN-X"	"Ma et al. 2008"	"A sulfur-tolerant Pd/CeO2 catalyst for methanol synthesis from syngas"	"https://doi.org/Not reported in uploaded PDF"	"15 wt% Pd/CeO2"	"Conventional co-precipitation using PdCl2 precursor and sodium carbonate precipitant"	"Synthetic laboratory feed"	"Sulfur"	"H2S"	"30"	"240"	"30"	"61.3% H2/30.6% CO/5.1% CO2/3.0% N2"	"1000"	"100"	"CO conversion (%)"	"Sulfur-free conversion stated as only 2% higher; exact clean endpoint requires Fig.1 digitization"	"18.1"	"Not reported"	"Not reported"	"Measured"	"Not reported"	"Active Pd substantially preserved"	"Paired clean/contaminated stability series | Run/sample: Pd/CeO2 clean vs 30 ppm H2S | Impurity source: H2S in synthetic syngas | Reported concentration: 30 ppm | Sulfur oxidized mainly to sulfate as ceria is partially reduced; <6% of fed sulfur retained"	"T1-012 PDF pp.2-4 Figs.1-4 and explicit results text"	"High for impure endpoint; clean endpoint graph/text bounded"	"Possible duplicate observation"	"Possible duplicate"
"T1-012"	"T1-012-PDCE-S"	"T1-012-PDCE-CLEAN-S"	"Ma et al. 2008"	"A sulfur-tolerant Pd/CeO2 catalyst for methanol synthesis from syngas"	"https://doi.org/Not reported in uploaded PDF"	"15 wt% Pd/CeO2"	"Conventional co-precipitation using PdCl2 precursor and sodium carbonate precipitant"	"Synthetic laboratory feed"	"Sulfur"	"H2S"	"30"	"240"	"30"	"61.3% H2/30.6% CO/5.1% CO2/3.0% N2"	"1000"	"100"	"MeOH selectivity (%)"	"Sulfur-free selectivity did not exceed 83%; exact clean endpoint requires Fig.1 digitization"	"89.1"	"Not reported"	"Not reported"	"Measured"	"Not reported"	"Active Pd substantially preserved"	"Paired clean/contaminated stability series | Run/sample: Pd/CeO2 clean vs 30 ppm H2S | Impurity source: H2S in synthetic syngas | Reported concentration: 30 ppm | Sulfur oxidized mainly to sulfate as ceria is partially reduced; <6% of fed sulfur retained"	"T1-012 PDF pp.2-4 Figs.1-4 and explicit results text"	"High for impure endpoint; clean endpoint graph/text bounded"	"Possible duplicate observation"	"Possible duplicate"
"T1-005"	"T1-005-MEOH-CO2X"	"T1-005-MEOH-B"	"Bie et al. 2025"	"NH3-Induced Challenges in CO2 Hydrogenation over the Cu/ZnO/Al2O3 Catalyst"	"https://doi.org/10.1021/jacsau.4c01097"	"Commercial Cu/ZnO/Al2O3 (58.2 wt% Cu; 29.6 wt% ZnO)"	"58.2 wt% Cu and 29.6 wt% ZnO by ICP-OES"	"Synthetic laboratory feed"	"Nitrogen"	"NH3"	"14000"	"250"	"30"	"H2:CO2:N2 = 3:1:1"	"Not reported"	"<1 h"	"CO2 conversion (%)"	"3.9"	"1.4"	"Returned to initial activity; exact value not reported"	"-64.103"	"Calculated"	"Yes (short-term)"	"Yes"	"Short-term continuous NH3 exposure followed by removal | Run/sample: Pressurized methanol test | Impurity source: NH3 added to reactor feed | Reported concentration: 1.4 vol% | Competitive adsorption; NH3 suppresses carbonate hydrogenation and blocks sites involved in methanol formation."	"T1-005 PDF pp.2-3, Fig. 1E-F and explicit results text"	"High"	"Mechanism-only"	"No known duplicate"
"T1-005"	"T1-005-MEOH-MSEL"	"T1-005-MEOH-B"	"Bie et al. 2025"	"NH3-Induced Challenges in CO2 Hydrogenation over the Cu/ZnO/Al2O3 Catalyst"	"https://doi.org/10.1021/jacsau.4c01097"	"Commercial Cu/ZnO/Al2O3 (58.2 wt% Cu; 29.6 wt% ZnO)"	"58.2 wt% Cu and 29.6 wt% ZnO by ICP-OES"	"Synthetic laboratory feed"	"Nitrogen"	"NH3"	"14000"	"250"	"30"	"H2:CO2:N2 = 3:1:1"	"Not reported"	"<1 h"	"Methanol selectivity (%)"	"38.3"	"16.1"	"Returned to initial activity; exact value not reported"	"-57.963"	"Calculated"	"Yes (short-term)"	"Yes"	"Short-term continuous NH3 exposure followed by removal | Run/sample: Pressurized methanol test | Impurity source: NH3 added to reactor feed | Reported concentration: 1.4 vol% | Competitive adsorption; NH3 suppresses carbonate hydrogenation and blocks sites involved in methanol formation."	"T1-005 PDF pp.2-3, Fig. 1E-F and explicit results text"	"High"	"Modeling-ready for methanol-output model"	"No known duplicate"
"T1-005"	"T1-005-MEOH-MRATE"	"T1-005-MEOH-B"	"Bie et al. 2025"	"NH3-Induced Challenges in CO2 Hydrogenation over the Cu/ZnO/Al2O3 Catalyst"	"https://doi.org/10.1021/jacsau.4c01097"	"Commercial Cu/ZnO/Al2O3 (58.2 wt% Cu; 29.6 wt% ZnO)"	"58.2 wt% Cu and 29.6 wt% ZnO by ICP-OES"	"Synthetic laboratory feed"	"Nitrogen"	"NH3"	"14000"	"250"	"30"	"H2:CO2:N2 = 3:1:1"	"Not reported"	"<1 h"	"Methanol formation rate (mmol h^-1 gcat^-1)"	"16"	"2.4"	"Returned to initial activity; exact value not reported"	"-85"	"Calculated"	"Yes (short-term)"	"Yes"	"Short-term continuous NH3 exposure followed by removal | Run/sample: Pressurized methanol test | Impurity source: NH3 added to reactor feed | Reported concentration: 1.4 vol% | Competitive adsorption; NH3 suppresses carbonate hydrogenation and blocks sites involved in methanol formation."	"T1-005 PDF pp.2-3, Fig. 1E-F and explicit results text"	"High"	"Modeling-ready for methanol-output model"	"No known duplicate"
"T1-005"	"T1-005-RWGS-300-1.4"	"T1-005-RWGS-300-1.4-B"	"Bie et al. 2025"	"NH3-Induced Challenges in CO2 Hydrogenation over the Cu/ZnO/Al2O3 Catalyst"	"https://doi.org/10.1021/jacsau.4c01097"	"Commercial Cu/ZnO/Al2O3 (58.2 wt% Cu; 29.6 wt% ZnO)"	"58.2 wt% Cu and 29.6 wt% ZnO by ICP-OES"	"Synthetic laboratory feed"	"Nitrogen"	"NH3"	"14000"	"300"	"1"	"H2:CO2:N2 = 1:1:1"	"Not reported"	"<1 h"	"CO2 conversion (%)"	"4.4"	"0.9"	"Returned to initial activity after NH3 removal"	"-79.545"	"Calculated"	"Yes (short-term)"	"Yes"	"Continuous NH3 exposure | Run/sample: Short-term RWGS concentration/temperature series | Impurity source: NH3 added to reactor feed | Reported concentration: 1.4 vol% | NH3 competes with CO2 and H2 for adsorption; ammonium carbonate/bicarbonate also form at low temperature."	"T1-005 PDF pp.2-3, Fig. 1A,D and text"	"High"	"Mechanism-only"	"No known duplicate"
"T1-005"	"T1-005-RWGS-300-5"	"T1-005-RWGS-300-5-B"	"Bie et al. 2025"	"NH3-Induced Challenges in CO2 Hydrogenation over the Cu/ZnO/Al2O3 Catalyst"	"https://doi.org/10.1021/jacsau.4c01097"	"Commercial Cu/ZnO/Al2O3 (58.2 wt% Cu; 29.6 wt% ZnO)"	"58.2 wt% Cu and 29.6 wt% ZnO by ICP-OES"	"Synthetic laboratory feed"	"Nitrogen"	"NH3"	"50000"	"300"	"1"	"H2:CO2:N2 = 1:1:1"	"Not reported"	"<1 h"	"CO2 conversion (%)"	"Not reported"	"0.06"	"Returned toward initial activity after NH3 removal"	"Not reported"	"Measured"	"Yes (short-term)"	"Yes"	"Continuous NH3 exposure | Run/sample: Short-term RWGS concentration/temperature series | Impurity source: NH3 added to reactor feed | Reported concentration: 5 vol% | NH3 competes with CO2 and H2 for adsorption; ammonium carbonate/bicarbonate also form at low temperature."	"T1-005 PDF pp.2-3, Fig. 1A,D and text"	"High"	"Mechanism-only"	"No known duplicate"
"T1-005"	"T1-005-RWGS-400-5"	"T1-005-RWGS-400-5-B"	"Bie et al. 2025"	"NH3-Induced Challenges in CO2 Hydrogenation over the Cu/ZnO/Al2O3 Catalyst"	"https://doi.org/10.1021/jacsau.4c01097"	"Commercial Cu/ZnO/Al2O3 (58.2 wt% Cu; 29.6 wt% ZnO)"	"58.2 wt% Cu and 29.6 wt% ZnO by ICP-OES"	"Synthetic laboratory feed"	"Nitrogen"	"NH3"	"50000"	"400"	"1"	"H2:CO2:N2 = 1:1:1"	"Not reported"	"<1 h"	"CO2 conversion (%)"	"15.6"	"10.1"	"Not reported"	"-35.256"	"Calculated"	"Yes (short-term)"	"Yes"	"Continuous NH3 exposure | Run/sample: Short-term RWGS concentration/temperature series | Impurity source: NH3 added to reactor feed | Reported concentration: 5 vol% | NH3 competes with CO2 and H2 for adsorption; ammonium carbonate/bicarbonate also form at low temperature."	"T1-005 PDF pp.2-3, Fig. 1B and text"	"High"	"Mechanism-only"	"No known duplicate"
"T1-005"	"T1-005-LONG-X"	"T1-005-LONG-B"	"Bie et al. 2025"	"NH3-Induced Challenges in CO2 Hydrogenation over the Cu/ZnO/Al2O3 Catalyst"	"https://doi.org/10.1021/jacsau.4c01097"	"Commercial Cu/ZnO/Al2O3 (58.2 wt% Cu; 29.6 wt% ZnO)"	"58.2 wt% Cu and 29.6 wt% ZnO by ICP-OES"	"Synthetic laboratory feed"	"Nitrogen"	"NH3"	"14000"	"400"	"1"	"H2:CO2:N2 = 1:1:1"	"Not reported"	"100"	"CO2 conversion after 100 h (%)"	"15.7"	"0.6"	"3.3"	"-96.178"	"Calculated"	"No (largely irreversible after 100 h)"	"Yes"	"Long-term NH3 exposure followed by removal | Run/sample: 100 h RWGS stability test | Impurity source: NH3 added to reactor feed | Reported concentration: 1.4 vol% | Loss of surface Cu+ sites, Cu-ZnO spatial separation, and loss of redox properties after prolonged NH3 exposure."	"T1-005 PDF pp.4-5, Fig. 3 and explicit results text"	"High"	"Mechanism-only"	"No known duplicate"
"T1-005"	"T1-005-LONG-COSEL"	"T1-005-LONG-B"	"Bie et al. 2025"	"NH3-Induced Challenges in CO2 Hydrogenation over the Cu/ZnO/Al2O3 Catalyst"	"https://doi.org/10.1021/jacsau.4c01097"	"Commercial Cu/ZnO/Al2O3 (58.2 wt% Cu; 29.6 wt% ZnO)"	"58.2 wt% Cu and 29.6 wt% ZnO by ICP-OES"	"Synthetic laboratory feed"	"Nitrogen"	"NH3"	"14000"	"400"	"1"	"H2:CO2:N2 = 1:1:1"	"Not reported"	"100"	"CO selectivity after 100 h (%)"	"Not reported"	"54.5"	"Not reported"	"Not reported"	"Measured"	"No (largely irreversible after 100 h)"	"Yes"	"Long-term NH3 exposure followed by removal | Run/sample: 100 h RWGS stability test | Impurity source: NH3 added to reactor feed | Reported concentration: 1.4 vol% | Loss of surface Cu+ sites, Cu-ZnO spatial separation, and loss of redox properties after prolonged NH3 exposure."	"T1-005 PDF pp.4-5, Fig. 3 and explicit results text"	"High"	"Mechanism-only"	"No known duplicate"
"T1-014"	"T1-014-PULSE-NH3"	"T1-014-PULSE-N2-B"	"Laudenschleger et al. 2020"	"Identifying the nature of the active sites in methanol synthesis over Cu/ZnO/Al2O3 catalysts"	"https://doi.org/10.1038/s41467-020-17631-5"	"Industrial Cu/ZnO/Al2O3 supplied by Clariant"	"100 mg for HPPE; 200 mg for continuous dosing; 250-355 um sieve fraction"	"Synthetic laboratory feed"	"Nitrogen"	"NH3"	"100-5000"	"210"	"60"	"13.5% CO/3.5% CO2/73.5% H2/9.5% N2"	"Not reported"	"Pulse; recovery monitored until initial methanol rate returned"	"Inhibition strength a (slope of non-produced methanol vs injected mole fraction) (mol per unit injected mole fraction)"	"0"	"3.643E-08"	"Initial methanol formation rate recovered"	"Not applicable"	"Measured"	"Yes"	"Yes (temporary inhibition)"	"Reversible poison pulse series | Run/sample: High-pressure pulse concentration series | Impurity source: 1 mL high-pressure sample-loop pulse | Reported concentration: 0.01-0.5 mol% (linear below 0.2%) | Adsorption plus consecutive methylation consumes oxygen-containing methanol intermediates; strongest reversible poison tested."	"T1-014 PDF p.3 Fig. 1; pp.6-8 Methods"	"High"	"Modeling-ready for deactivation submodel"	"No known duplicate"
"T1-014"	"T1-014-PULSE-NO"	"T1-014-PULSE-N2-B"	"Laudenschleger et al. 2020"	"Identifying the nature of the active sites in methanol synthesis over Cu/ZnO/Al2O3 catalysts"	"https://doi.org/10.1038/s41467-020-17631-5"	"Industrial Cu/ZnO/Al2O3 supplied by Clariant"	"100 mg for HPPE; 200 mg for continuous dosing; 250-355 um sieve fraction"	"Synthetic laboratory feed"	"Nitrogen"	"NO"	"100-2000"	"210"	"60"	"13.5% CO/3.5% CO2/73.5% H2/9.5% N2"	"Not reported"	"Pulse; recovery monitored until initial methanol rate returned"	"Inhibition strength a (slope of non-produced methanol vs injected mole fraction) (mol per unit injected mole fraction)"	"0"	"2.198E-08"	"Initial methanol formation rate recovered"	"Not applicable"	"Measured"	"Yes"	"Yes (temporary inhibition)"	"Reversible poison pulse series | Run/sample: High-pressure pulse concentration series | Impurity source: 1 mL high-pressure sample-loop pulse | Reported concentration: 0.01-0.2 mol% | Hydrogenation on Cu sites forms NH3/H2O; products re-adsorb and inhibit Cu-Zn interface sites."	"T1-014 PDF p.3 Fig. 1; pp.6-8 Methods"	"High"	"Modeling-ready for deactivation submodel"	"No known duplicate"
"T1-014"	"T1-014-PULSE-MMA"	"T1-014-PULSE-N2-B"	"Laudenschleger et al. 2020"	"Identifying the nature of the active sites in methanol synthesis over Cu/ZnO/Al2O3 catalysts"	"https://doi.org/10.1038/s41467-020-17631-5"	"Industrial Cu/ZnO/Al2O3 supplied by Clariant"	"100 mg for HPPE; 200 mg for continuous dosing; 250-355 um sieve fraction"	"Synthetic laboratory feed"	"Nitrogen"	"Monomethylamine"	"100-2000"	"210"	"60"	"13.5% CO/3.5% CO2/73.5% H2/9.5% N2"	"Not reported"	"Pulse; recovery monitored until initial methanol rate returned"	"Inhibition strength a (slope of non-produced methanol vs injected mole fraction) (mol per unit injected mole fraction)"	"0"	"1.427E-08"	"Initial methanol formation rate recovered"	"Not applicable"	"Measured"	"Yes"	"Yes (temporary inhibition)"	"Reversible poison pulse series | Run/sample: High-pressure pulse concentration series | Impurity source: 1 mL high-pressure sample-loop pulse | Reported concentration: 0.01-0.2 mol% | Reversible adsorption and rapid methylation on positively charged Zn interface sites."	"T1-014 PDF p.3 Fig. 1; pp.6-8 Methods"	"High"	"Modeling-ready for deactivation submodel"	"No known duplicate"
"T1-014"	"T1-014-PULSE-DMA"	"T1-014-PULSE-N2-B"	"Laudenschleger et al. 2020"	"Identifying the nature of the active sites in methanol synthesis over Cu/ZnO/Al2O3 catalysts"	"https://doi.org/10.1038/s41467-020-17631-5"	"Industrial Cu/ZnO/Al2O3 supplied by Clariant"	"100 mg for HPPE; 200 mg for continuous dosing; 250-355 um sieve fraction"	"Synthetic laboratory feed"	"Nitrogen"	"Dimethylamine"	"100-2000"	"210"	"60"	"13.5% CO/3.5% CO2/73.5% H2/9.5% N2"	"Not reported"	"Pulse; recovery monitored until initial methanol rate returned"	"Inhibition strength a (slope of non-produced methanol vs injected mole fraction) (mol per unit injected mole fraction)"	"0"	"1.72E-08"	"Initial methanol formation rate recovered"	"Not applicable"	"Measured"	"Yes"	"Yes (temporary inhibition)"	"Reversible poison pulse series | Run/sample: High-pressure pulse concentration series | Impurity source: 1 mL high-pressure sample-loop pulse | Reported concentration: 0.01-0.2 mol% | Reversible adsorption/methylation on positively charged Zn interface sites."	"T1-014 PDF p.3 Fig. 1; pp.6-8 Methods"	"High"	"Modeling-ready for deactivation submodel"	"No known duplicate"
"T1-014"	"T1-014-PULSE-TMA"	"T1-014-PULSE-N2-B"	"Laudenschleger et al. 2020"	"Identifying the nature of the active sites in methanol synthesis over Cu/ZnO/Al2O3 catalysts"	"https://doi.org/10.1038/s41467-020-17631-5"	"Industrial Cu/ZnO/Al2O3 supplied by Clariant"	"100 mg for HPPE; 200 mg for continuous dosing; 250-355 um sieve fraction"	"Synthetic laboratory feed"	"Nitrogen"	"Trimethylamine"	"100-2000"	"210"	"60"	"13.5% CO/3.5% CO2/73.5% H2/9.5% N2"	"Not reported"	"Pulse; recovery monitored until initial methanol rate returned"	"Inhibition strength a (slope of non-produced methanol vs injected mole fraction) (mol per unit injected mole fraction)"	"0"	"5.241E-09"	"Initial methanol formation rate recovered"	"Not applicable"	"Measured"	"Yes"	"Yes (temporary inhibition)"	"Reversible poison pulse series | Run/sample: High-pressure pulse concentration series | Impurity source: 1 mL high-pressure sample-loop pulse | Reported concentration: 0.01-0.2 mol% | Reversible adsorption without further methylation; weakest reversible poison tested."	"T1-014 PDF p.3 Fig. 1; pp.6-8 Methods"	"High"	"Modeling-ready for deactivation submodel"	"No known duplicate"
"T1-014"	"T1-014-NH3-T230"	"T1-014-NH3-T230-B"	"Laudenschleger et al. 2020"	"Identifying the nature of the active sites in methanol synthesis over Cu/ZnO/Al2O3 catalysts"	"https://doi.org/10.1038/s41467-020-17631-5"	"Industrial Cu/ZnO/Al2O3 supplied by Clariant"	"100 mg for HPPE; 200 mg for continuous dosing; 250-355 um sieve fraction"	"Synthetic laboratory feed"	"Nitrogen"	"NH3"	"Multiple / see reported concentration"	"230"	"60"	"13.5% CO/3.5% CO2/73.5% H2/9.5% N2"	"Not reported"	"Pulse; recovery monitored until initial methanol rate returned"	"Methanol mole-fraction inhibition trace (mol per unit injected mole fraction)"	"Needs supplementary extraction"	"Needs supplementary extraction"	"Clean syngas applied after dosing"	"Needs supplementary extraction"	"Measured"	"Yes"	"Yes (temporary inhibition)"	"Pulse series | Run/sample: Secondary temperature/pressure or continuous-dosing series | Impurity source: 1 mL high-pressure sample-loop pulse | Reported concentration: 0.05, 0.1, 0.2 mol% | Reversible adsorption and, for NH3/MMA/DMA, methylation involving oxygen-containing methanol intermediates."	"T1-014 PDF p.8 Methods; results in Supplementary Fig. 10"	"Medium"	"Needs graph digitization"	"No known duplicate"
"T1-014"	"T1-014-NH3-T250"	"T1-014-NH3-T250-B"	"Laudenschleger et al. 2020"	"Identifying the nature of the active sites in methanol synthesis over Cu/ZnO/Al2O3 catalysts"	"https://doi.org/10.1038/s41467-020-17631-5"	"Industrial Cu/ZnO/Al2O3 supplied by Clariant"	"100 mg for HPPE; 200 mg for continuous dosing; 250-355 um sieve fraction"	"Synthetic laboratory feed"	"Nitrogen"	"NH3"	"Multiple / see reported concentration"	"250"	"60"	"13.5% CO/3.5% CO2/73.5% H2/9.5% N2"	"Not reported"	"Pulse; recovery monitored until initial methanol rate returned"	"Methanol mole-fraction inhibition trace (mol per unit injected mole fraction)"	"Needs supplementary extraction"	"Needs supplementary extraction"	"Clean syngas applied after dosing"	"Needs supplementary extraction"	"Measured"	"Yes"	"Yes (temporary inhibition)"	"Pulse series | Run/sample: Secondary temperature/pressure or continuous-dosing series | Impurity source: 1 mL high-pressure sample-loop pulse | Reported concentration: 0.05, 0.1, 0.2 mol% | Reversible adsorption and, for NH3/MMA/DMA, methylation involving oxygen-containing methanol intermediates."	"T1-014 PDF p.8 Methods; results in Supplementary Fig. 10"	"Medium"	"Needs graph digitization"	"No known duplicate"
"T1-014"	"T1-014-NH3-PRESS"	"T1-014-NH3-PRESS-B"	"Laudenschleger et al. 2020"	"Identifying the nature of the active sites in methanol synthesis over Cu/ZnO/Al2O3 catalysts"	"https://doi.org/10.1038/s41467-020-17631-5"	"Industrial Cu/ZnO/Al2O3 supplied by Clariant"	"100 mg for HPPE; 200 mg for continuous dosing; 250-355 um sieve fraction"	"Synthetic laboratory feed"	"Nitrogen"	"NH3"	"Multiple / see reported concentration"	"210"	"Multiple"	"13.5% CO/3.5% CO2/73.5% H2/9.5% N2"	"Not reported"	"Pulse; recovery monitored until initial methanol rate returned"	"Methanol mole-fraction inhibition trace (mol per unit injected mole fraction)"	"Needs supplementary extraction"	"Needs supplementary extraction"	"Clean syngas applied after dosing"	"Needs supplementary extraction"	"Measured"	"Yes"	"Yes (temporary inhibition)"	"Pulse series | Run/sample: Secondary temperature/pressure or continuous-dosing series | Impurity source: 1 mL high-pressure sample-loop pulse | Reported concentration: 0.05, 0.1, 0.2 mol% | Reversible adsorption and, for NH3/MMA/DMA, methylation involving oxygen-containing methanol intermediates."	"T1-014 PDF p.8 Methods; results in Supplementary Fig. 9"	"Medium"	"Needs graph digitization"	"No known duplicate"
"T1-014"	"T1-014-COFEED-NH3"	"T1-014-COFEED-NH3-B"	"Laudenschleger et al. 2020"	"Identifying the nature of the active sites in methanol synthesis over Cu/ZnO/Al2O3 catalysts"	"https://doi.org/10.1038/s41467-020-17631-5"	"Industrial Cu/ZnO/Al2O3 supplied by Clariant"	"100 mg for HPPE; 200 mg for continuous dosing; 250-355 um sieve fraction"	"Synthetic laboratory feed"	"Nitrogen"	"NH3"	"Multiple / see reported concentration"	"210"	"60"	"13.5% CO/3.5% CO2/73.5% H2/9.5% N2"	"Not reported"	"Pulse; recovery monitored until initial methanol rate returned"	"Methanol mole-fraction inhibition trace (mol per unit injected mole fraction)"	"Needs supplementary extraction"	"Needs supplementary extraction"	"Clean syngas applied after dosing"	"Needs supplementary extraction"	"Measured"	"Yes"	"Yes (temporary inhibition)"	"Continuous dosing followed by clean syngas | Run/sample: Secondary temperature/pressure or continuous-dosing series | Impurity source: 1 mL high-pressure sample-loop pulse | Reported concentration: 0.05 mol% continuous | Reversible adsorption and, for NH3/MMA/DMA, methylation involving oxygen-containing methanol intermediates."	"T1-014 PDF p.8 Methods; quantitative trace in supplementary material"	"Medium"	"Needs graph digitization"	"No known duplicate"
"T1-014"	"T1-014-COFEED-NO"	"T1-014-COFEED-NO-B"	"Laudenschleger et al. 2020"	"Identifying the nature of the active sites in methanol synthesis over Cu/ZnO/Al2O3 catalysts"	"https://doi.org/10.1038/s41467-020-17631-5"	"Industrial Cu/ZnO/Al2O3 supplied by Clariant"	"100 mg for HPPE; 200 mg for continuous dosing; 250-355 um sieve fraction"	"Synthetic laboratory feed"	"Nitrogen"	"NO"	"Multiple / see reported concentration"	"210"	"60"	"13.5% CO/3.5% CO2/73.5% H2/9.5% N2"	"Not reported"	"Pulse; recovery monitored until initial methanol rate returned"	"Methanol mole-fraction inhibition trace (mol per unit injected mole fraction)"	"Needs supplementary extraction"	"Needs supplementary extraction"	"Clean syngas applied after dosing"	"Needs supplementary extraction"	"Measured"	"Yes"	"Yes (temporary inhibition)"	"Continuous dosing followed by clean syngas | Run/sample: Secondary temperature/pressure or continuous-dosing series | Impurity source: 1 mL high-pressure sample-loop pulse | Reported concentration: 0.2 mol% continuous | Reversible adsorption and, for NH3/MMA/DMA, methylation involving oxygen-containing methanol intermediates."	"T1-014 PDF p.8 Methods; quantitative trace in supplementary material"	"Medium"	"Needs graph digitization"	"No known duplicate"
"T1-014"	"T1-014-COFEED-MMA"	"T1-014-COFEED-MMA-B"	"Laudenschleger et al. 2020"	"Identifying the nature of the active sites in methanol synthesis over Cu/ZnO/Al2O3 catalysts"	"https://doi.org/10.1038/s41467-020-17631-5"	"Industrial Cu/ZnO/Al2O3 supplied by Clariant"	"100 mg for HPPE; 200 mg for continuous dosing; 250-355 um sieve fraction"	"Synthetic laboratory feed"	"Nitrogen"	"Monomethylamine"	"Multiple / see reported concentration"	"250"	"60"	"13.5% CO/3.5% CO2/73.5% H2/9.5% N2"	"Not reported"	"Pulse; recovery monitored until initial methanol rate returned"	"Methanol mole-fraction inhibition trace (mol per unit injected mole fraction)"	"Needs supplementary extraction"	"Needs supplementary extraction"	"Clean syngas applied after dosing"	"Needs supplementary extraction"	"Measured"	"Yes"	"Yes (temporary inhibition)"	"Continuous dosing followed by clean syngas | Run/sample: Secondary temperature/pressure or continuous-dosing series | Impurity source: 1 mL high-pressure sample-loop pulse | Reported concentration: 0.0153 mol% continuous | Reversible adsorption and, for NH3/MMA/DMA, methylation involving oxygen-containing methanol intermediates."	"T1-014 PDF p.8 Methods; quantitative trace in supplementary material"	"Medium"	"Needs graph digitization"	"No known duplicate"
"T1-014"	"T1-014-COFEED-DMA"	"T1-014-COFEED-DMA-B"	"Laudenschleger et al. 2020"	"Identifying the nature of the active sites in methanol synthesis over Cu/ZnO/Al2O3 catalysts"	"https://doi.org/10.1038/s41467-020-17631-5"	"Industrial Cu/ZnO/Al2O3 supplied by Clariant"	"100 mg for HPPE; 200 mg for continuous dosing; 250-355 um sieve fraction"	"Synthetic laboratory feed"	"Nitrogen"	"Dimethylamine"	"Multiple / see reported concentration"	"250"	"60"	"13.5% CO/3.5% CO2/73.5% H2/9.5% N2"	"Not reported"	"Pulse; recovery monitored until initial methanol rate returned"	"Methanol mole-fraction inhibition trace (mol per unit injected mole fraction)"	"Needs supplementary extraction"	"Needs supplementary extraction"	"Clean syngas applied after dosing"	"Needs supplementary extraction"	"Measured"	"Yes"	"Yes (temporary inhibition)"	"Continuous dosing followed by clean syngas | Run/sample: Secondary temperature/pressure or continuous-dosing series | Impurity source: 1 mL high-pressure sample-loop pulse | Reported concentration: 0.0170 mol% continuous | Reversible adsorption and, for NH3/MMA/DMA, methylation involving oxygen-containing methanol intermediates."	"T1-014 PDF p.8 Methods; quantitative trace in supplementary material"	"Medium"	"Needs graph digitization"	"No known duplicate"
"T1-014"	"T1-014-COFEED-TMA"	"T1-014-COFEED-TMA-B"	"Laudenschleger et al. 2020"	"Identifying the nature of the active sites in methanol synthesis over Cu/ZnO/Al2O3 catalysts"	"https://doi.org/10.1038/s41467-020-17631-5"	"Industrial Cu/ZnO/Al2O3 supplied by Clariant"	"100 mg for HPPE; 200 mg for continuous dosing; 250-355 um sieve fraction"	"Synthetic laboratory feed"	"Nitrogen"	"Trimethylamine"	"Multiple / see reported concentration"	"250"	"60"	"13.5% CO/3.5% CO2/73.5% H2/9.5% N2"	"Not reported"	"Pulse; recovery monitored until initial methanol rate returned"	"Methanol mole-fraction inhibition trace (mol per unit injected mole fraction)"	"Needs supplementary extraction"	"Needs supplementary extraction"	"Clean syngas applied after dosing"	"Needs supplementary extraction"	"Measured"	"Yes"	"Yes (temporary inhibition)"	"Continuous dosing followed by clean syngas | Run/sample: Secondary temperature/pressure or continuous-dosing series | Impurity source: 1 mL high-pressure sample-loop pulse | Reported concentration: 0.0157 mol% continuous | Reversible adsorption and, for NH3/MMA/DMA, methylation involving oxygen-containing methanol intermediates."	"T1-014 PDF p.8 Methods; quantitative trace in supplementary material"	"Medium"	"Needs graph digitization"	"No known duplicate"
"T1-001"	"T1-001-SO2-4H-225"	"T1-001-SO2-B-225"	"Schuhle et al. 2020"	"Influence of gas impurities on the hydrogenation of CO2 to methanol using indium-based catalysts"	"https://doi.org/10.1039/D0CY00946F"	"In2O3/ZrO2 (10.5 +/- 0.3 wt% In)"	"In catalyst prepared by wet impregnation on ZrO2 pellets; commercial Cu catalyst 63.5% CuO/24.7% ZnO/10.1% Al2O3/1.3% MgO"	"Bottled/commercial H2"	"Sulfur"	"SO2"	"500"	"225"	"53.8"	"CO2:H2 = 1:3"	"1952"	"960 min methanol test after ex-situ poison treatment"	"Methanol productivity (gMeOH gIn^-1 h^-1)"	"0.29"	"0.22"	"No in-situ recovery after three reuse cycles"	"-24.138"	"Calculated"	"No"	"Yes"	"Ex-situ poisoning followed by methanol test | Run/sample: 4 h SO2-prepoisoned In2O3/ZrO2 | Impurity source: Ex-situ catalyst poisoning at 250 C and 100 N mL min^-1 before methanol test | Reported concentration: 500 ppm in N2 | Catalyst loading pre: 0.26 wt% | Catalyst loading post: 0.28 wt% | Sulphate formation blocks CO2 adsorption/H2 activation sites and removes oxygen vacancies."	"T1-001 PDF p.5 Fig. 2 and pp.4-6 text"	"High"	"Modeling-ready for methanol-output model"	"No known duplicate"
"T1-001"	"T1-001-SO2-4H-250"	"T1-001-SO2-B-250"	"Schuhle et al. 2020"	"Influence of gas impurities on the hydrogenation of CO2 to methanol using indium-based catalysts"	"https://doi.org/10.1039/D0CY00946F"	"In2O3/ZrO2 (10.5 +/- 0.3 wt% In)"	"In catalyst prepared by wet impregnation on ZrO2 pellets; commercial Cu catalyst 63.5% CuO/24.7% ZnO/10.1% Al2O3/1.3% MgO"	"Bottled/commercial H2"	"Sulfur"	"SO2"	"500"	"250"	"53.8"	"CO2:H2 = 1:3"	"1952"	"960 min methanol test after ex-situ poison treatment"	"Methanol productivity (gMeOH gIn^-1 h^-1)"	"0.6"	"0.5"	"No in-situ recovery after three reuse cycles"	"-16.667"	"Calculated"	"No"	"Yes"	"Ex-situ poisoning followed by methanol test | Run/sample: 4 h SO2-prepoisoned In2O3/ZrO2 | Impurity source: Ex-situ catalyst poisoning at 250 C and 100 N mL min^-1 before methanol test | Reported concentration: 500 ppm in N2 | Catalyst loading pre: 0.26 wt% | Catalyst loading post: 0.28 wt% | Sulphate formation blocks CO2 adsorption/H2 activation sites and removes oxygen vacancies."	"T1-001 PDF p.5 Fig. 2 and pp.4-6 text"	"High"	"Modeling-ready for methanol-output model"	"No known duplicate"
"T1-001"	"T1-001-SO2-4H-275"	"T1-001-SO2-B-275"	"Schuhle et al. 2020"	"Influence of gas impurities on the hydrogenation of CO2 to methanol using indium-based catalysts"	"https://doi.org/10.1039/D0CY00946F"	"In2O3/ZrO2 (10.5 +/- 0.3 wt% In)"	"In catalyst prepared by wet impregnation on ZrO2 pellets; commercial Cu catalyst 63.5% CuO/24.7% ZnO/10.1% Al2O3/1.3% MgO"	"Bottled/commercial H2"	"Sulfur"	"SO2"	"500"	"275"	"53.8"	"CO2:H2 = 1:3"	"1952"	"960 min methanol test after ex-situ poison treatment"	"Methanol productivity (gMeOH gIn^-1 h^-1)"	"1.17"	"0.97"	"No in-situ recovery after three reuse cycles"	"-17.094"	"Calculated"	"No"	"Yes"	"Ex-situ poisoning followed by methanol test | Run/sample: 4 h SO2-prepoisoned In2O3/ZrO2 | Impurity source: Ex-situ catalyst poisoning at 250 C and 100 N mL min^-1 before methanol test | Reported concentration: 500 ppm in N2 | Catalyst loading pre: 0.26 wt% | Catalyst loading post: 0.28 wt% | Sulphate formation blocks CO2 adsorption/H2 activation sites and removes oxygen vacancies."	"T1-001 PDF p.5 Fig. 2 and pp.4-6 text"	"High"	"Modeling-ready for methanol-output model"	"No known duplicate"
"T1-001"	"T1-001-SO2-18H-225"	"T1-001-SO2-B-225"	"Schuhle et al. 2020"	"Influence of gas impurities on the hydrogenation of CO2 to methanol using indium-based catalysts"	"https://doi.org/10.1039/D0CY00946F"	"In2O3/ZrO2 (10.5 +/- 0.3 wt% In)"	"In catalyst prepared by wet impregnation on ZrO2 pellets; commercial Cu catalyst 63.5% CuO/24.7% ZnO/10.1% Al2O3/1.3% MgO"	"Bottled/commercial H2"	"Sulfur"	"SO2"	"500"	"225"	"53.8"	"CO2:H2 = 1:3"	"1952"	"960 min methanol test after ex-situ poison treatment"	"Methanol productivity (gMeOH gIn^-1 h^-1)"	"0.29"	"0.04"	"No in-situ recovery after three reuse cycles"	"-86.207"	"Calculated"	"No"	"Yes"	"Ex-situ poisoning followed by methanol test | Run/sample: 18 h SO2-prepoisoned In2O3/ZrO2 | Impurity source: Ex-situ catalyst poisoning at 250 C and 100 N mL min^-1 before methanol test | Reported concentration: 500 ppm in N2 | Catalyst loading pre: 0.82 wt% | Catalyst loading post: 0.65 wt% | Extensive sulfate formation; severe loss of CO2 capacity and highly dispersed indium oxide sites."	"T1-001 PDF p.5 Fig. 2 and pp.4-6 text"	"High"	"Modeling-ready for methanol-output model"	"No known duplicate"
"T1-001"	"T1-001-SO2-18H-250"	"T1-001-SO2-B-250"	"Schuhle et al. 2020"	"Influence of gas impurities on the hydrogenation of CO2 to methanol using indium-based catalysts"	"https://doi.org/10.1039/D0CY00946F"	"In2O3/ZrO2 (10.5 +/- 0.3 wt% In)"	"In catalyst prepared by wet impregnation on ZrO2 pellets; commercial Cu catalyst 63.5% CuO/24.7% ZnO/10.1% Al2O3/1.3% MgO"	"Bottled/commercial H2"	"Sulfur"	"SO2"	"500"	"250"	"53.8"	"CO2:H2 = 1:3"	"1952"	"960 min methanol test after ex-situ poison treatment"	"Methanol productivity (gMeOH gIn^-1 h^-1)"	"0.6"	"0.1"	"No in-situ recovery after three reuse cycles"	"-83.333"	"Calculated"	"No"	"Yes"	"Ex-situ poisoning followed by methanol test | Run/sample: 18 h SO2-prepoisoned In2O3/ZrO2 | Impurity source: Ex-situ catalyst poisoning at 250 C and 100 N mL min^-1 before methanol test | Reported concentration: 500 ppm in N2 | Catalyst loading pre: 0.82 wt% | Catalyst loading post: 0.65 wt% | Extensive sulfate formation; severe loss of CO2 capacity and highly dispersed indium oxide sites."	"T1-001 PDF p.5 Fig. 2 and pp.4-6 text"	"High"	"Modeling-ready for methanol-output model"	"No known duplicate"
"T1-001"	"T1-001-SO2-18H-275"	"T1-001-SO2-B-275"	"Schuhle et al. 2020"	"Influence of gas impurities on the hydrogenation of CO2 to methanol using indium-based catalysts"	"https://doi.org/10.1039/D0CY00946F"	"In2O3/ZrO2 (10.5 +/- 0.3 wt% In)"	"In catalyst prepared by wet impregnation on ZrO2 pellets; commercial Cu catalyst 63.5% CuO/24.7% ZnO/10.1% Al2O3/1.3% MgO"	"Bottled/commercial H2"	"Sulfur"	"SO2"	"500"	"275"	"53.8"	"CO2:H2 = 1:3"	"1952"	"960 min methanol test after ex-situ poison treatment"	"Methanol productivity (gMeOH gIn^-1 h^-1)"	"1.17"	"0.19"	"No in-situ recovery after three reuse cycles"	"-83.761"	"Calculated"	"No"	"Yes"	"Ex-situ poisoning followed by methanol test | Run/sample: 18 h SO2-prepoisoned In2O3/ZrO2 | Impurity source: Ex-situ catalyst poisoning at 250 C and 100 N mL min^-1 before methanol test | Reported concentration: 500 ppm in N2 | Catalyst loading pre: 0.82 wt% | Catalyst loading post: 0.65 wt% | Extensive sulfate formation; severe loss of CO2 capacity and highly dispersed indium oxide sites."	"T1-001 PDF p.5 Fig. 2 and pp.4-6 text"	"High"	"Modeling-ready for methanol-output model"	"No known duplicate"
