Repository: wyxmmm/methanol-impurity-research

# Methanol Impurity Research

This repository contains my ongoing Research project on how impurities in hydrogen, carbon dioxide, and synthesis-gas feeds affect methanol synthesis.

## Research question

> To what extent can literature-derived impurity concentration, catalyst family, and operating conditions predict methanol performance loss during CO2 hydrogenation and methanol synthesis?

The H2S evidence stage is preserved as a completed no-fit checkpoint. The
active Catalyst 1 stage now focuses on externally validating a clean-reactor
kinetic model for unsupported In2O3 before adding another catalyst or impurity.

File: data/main_data.tsv (part 7 of 9)
"Study ID"	"Experimental Row ID"	"Paired Baseline ID"	"Authors & Year"	"Short Title"	"DOI / Link"	"Catalyst"	"Catalyst Details"	"Hydrogen Source"	"Impurity Category"	"Impurity Species"	"Impurity Conc (ppm)"	"Temp (°C)"	"Pressure (bar)"	"H2:CO2 ratio"	"Space velocity (GHSV, /h)"	"Time on stream (h)"	"MeOH metric type"	"Baseline"	"With impurity"	"Recovery Value"	"% change in MeOH"	"Measured / Calculated / Digitized"	"Reversible?"	"Deactivation noted?"	"Notes / mechanism"	"Source quote & page"	"Data Quality"	"Modeling Status"	"Duplicate Status"
"T1-007"	"T1-007-PDSIO2AL-CH4-TOF"	"T1-007-PDSIO2AL-CLEAN"	"Berube, Sung, and Vannice 1987"	"Sulfur poisoning of supported palladium methanol synthesis catalysts"	"https://doi.org/10.1016/S0166-9834(00)80672-7"	"2.12 wt% Pd/SiO2-Al2O3"	"0.80-2.33 wt% Pd; impregnation from PdCl2; air-dried 393 K 16 h; MTR/LTR/HTR pretreatments"	"Bottled/commercial H2"	"Sulfur"	"H2S"	"2"	"250"	"15"	"H2:CO = 3:1; total flow 24 cm3 min^-1 STP"	"Not reported"	"60"	"Methane turnover frequency (10^-3 s^-1 per surface Pd atom)"	"0.13"	"0.083"	"Not reported"	"-36.154"	"Calculated"	"Not tested; H2S remained in feed until cooling"	"Yes"	"Continuous H2S exposure after clean-feed stabilization | Run/sample: 2.12 wt% Pd/SiO2-Al2O3; MTR pretreatment | Impurity source: 2 ppm H2S continuously added to CO/H2 feed after clean activity stabilized | Reported concentration: 2 ppm | Sulfur selectively suppresses oxygenate-forming Pd/support-interface sites; methanation sites are less sensitive. Surface sulfur also suppresses H2 chemisorption and bulk hydride formation."	"T1-007 PDF p.13 Table 5"	"High"	"Mechanism-only"	"No known duplicate"
"T1-007"	"T1-007-PDSIO2AL-DME-TOF"	"T1-007-PDSIO2AL-CLEAN"	"Berube, Sung, and Vannice 1987"	"Sulfur poisoning of supported palladium methanol synthesis catalysts"	"https://doi.org/10.1016/S0166-9834(00)80672-7"	"2.12 wt% Pd/SiO2-Al2O3"	"0.80-2.33 wt% Pd; impregnation from PdCl2; air-dried 393 K 16 h; MTR/LTR/HTR pretreatments"	"Bottled/commercial H2"	"Sulfur"	"H2S"	"2"	"250"	"15"	"H2:CO = 3:1; total flow 24 cm3 min^-1 STP"	"Not reported"	"60"	"Dimethyl ether turnover frequency (10^-3 s^-1 per surface Pd atom)"	"0.12"	"0.019"	"Not reported"	"-84.167"	"Calculated"	"Not tested; H2S remained in feed until cooling"	"Yes"	"Continuous H2S exposure after clean-feed stabilization | Run/sample: 2.12 wt% Pd/SiO2-Al2O3; MTR pretreatment | Impurity source: 2 ppm H2S continuously added to CO/H2 feed after clean activity stabilized | Reported concentration: 2 ppm | Sulfur selectively suppresses oxygenate-forming Pd/support-interface sites; methanation sites are less sensitive. Surface sulfur also suppresses H2 chemisorption and bulk hydride formation."	"T1-007 PDF p.13 Table 5"	"High"	"Mechanism-only"	"No known duplicate"
"T1-007"	"T1-007-PDSIO2AL-MEOH-SEL"	"T1-007-PDSIO2AL-CLEAN"	"Berube, Sung, and Vannice 1987"	"Sulfur poisoning of supported palladium methanol synthesis catalysts"	"https://doi.org/10.1016/S0166-9834(00)80672-7"	"2.12 wt% Pd/SiO2-Al2O3"	"0.80-2.33 wt% Pd; impregnation from PdCl2; air-dried 393 K 16 h; MTR/LTR/HTR pretreatments"	"Bottled/commercial H2"	"Sulfur"	"H2S"	"2"	"250"	"15"	"H2:CO = 3:1; total flow 24 cm3 min^-1 STP"	"Not reported"	"60"	"Methanol selectivity (mole % of carbon products (CO2 excluded))"	"0"	"0"	"Not reported"	"Not applicable"	"Measured"	"Not tested; H2S remained in feed until cooling"	"Yes"	"Continuous H2S exposure after clean-feed stabilization | Run/sample: 2.12 wt% Pd/SiO2-Al2O3; MTR pretreatment | Impurity source: 2 ppm H2S continuously added to CO/H2 feed after clean activity stabilized | Reported concentration: 2 ppm | Sulfur selectively suppresses oxygenate-forming Pd/support-interface sites; methanation sites are less sensitive. Surface sulfur also suppresses H2 chemisorption and bulk hydride formation."	"T1-007 PDF p.13 Table 5"	"High"	"Modeling-ready for methanol-output model"	"No known duplicate"
"T1-007"	"T1-007-PDSIO2AL-H2S-UPTAKE"	"Not applicable"	"Berube, Sung, and Vannice 1987"	"Sulfur poisoning of supported palladium methanol synthesis catalysts"	"https://doi.org/10.1016/S0166-9834(00)80672-7"	"2.12 wt% Pd/SiO2-Al2O3"	"0.80-2.33 wt% Pd; impregnation from PdCl2; air-dried 393 K 16 h; MTR/LTR/HTR pretreatments"	"Bottled/commercial H2"	"Sulfur"	"H2S"	"2"	"250"	"15"	"H2:CO = 3:1; total flow 24 cm3 min^-1 STP"	"Not reported"	"60"	"Total H2S adsorbed on catalyst (umol H2S gcat^-1)"	"0"	"6.3"	"Not applicable"	"Not applicable"	"Measured"	"Not tested; H2S remained in feed until cooling"	"Yes"	"H2S material balance / breakthrough | Run/sample: 2.12 wt% Pd/SiO2-Al2O3; sulfur breakthrough integration | Impurity source: 2 ppm H2S continuously added to CO/H2 feed after clean activity stabilized | Reported concentration: 2 ppm | Total H2S exposed 18.5 umol g^-1; 3.2 umol g^-1 adsorbed by initial breakthrough. Sulfur uptake varies strongly with support."	"T1-007 PDF p.14 Table 6"	"High"	"Mechanism-only"	"No known duplicate"
"T1-007"	"T1-007-PDSIO2AL-H-CHEM"	"T1-007-PDSIO2AL-USED-CLEAN"	"Berube, Sung, and Vannice 1987"	"Sulfur poisoning of supported palladium methanol synthesis catalysts"	"https://doi.org/10.1016/S0166-9834(00)80672-7"	"2.12 wt% Pd/SiO2-Al2O3"	"0.80-2.33 wt% Pd; impregnation from PdCl2; air-dried 393 K 16 h; MTR/LTR/HTR pretreatments"	"Bottled/commercial H2"	"Sulfur"	"H2S"	"2"	"250"	"15"	"H2:CO = 3:1; total flow 24 cm3 min^-1 STP"	"Not reported"	"60"	"Hydrogen chemisorbed (umol H gcat^-1)"	"12.6"	"7"	"Not applicable"	"-44.444"	"Calculated"	"Not tested; H2S remained in feed until cooling"	"Yes"	"Post-poisoning mechanistic characterization | Run/sample: 2.12 wt% Pd/SiO2-Al2O3; post-run H2 chemisorption | Impurity source: 2 ppm H2S continuously added to CO/H2 feed after clean activity stabilized | Reported concentration: 2 ppm | Sulfur coverage lowers exposed Pd capable of dissociative hydrogen adsorption and reduces bulk beta-hydride formation."	"T1-007 PDF p.16 Table 7"	"High"	"Mechanism-only"	"No known duplicate"
"T1-007"	"T1-007-PDAL-MeOH-TOF"	"T1-007-PDAL-CLEAN"	"Berube, Sung, and Vannice 1987"	"Sulfur poisoning of supported palladium methanol synthesis catalysts"	"https://doi.org/10.1016/S0166-9834(00)80672-7"	"1.98 wt% Pd/gamma-Al2O3"	"0.80-2.33 wt% Pd; impregnation from PdCl2; air-dried 393 K 16 h; MTR/LTR/HTR pretreatments"	"Bottled/commercial H2"	"Sulfur"	"H2S"	"2"	"250"	"15"	"H2:CO = 3:1; total flow 24 cm3 min^-1 STP"	"Not reported"	"75"	"Methanol turnover frequency (10^-3 s^-1 per surface Pd atom)"	"0.032"	"0"	"Not reported"	"-100"	"Calculated"	"Not tested; H2S remained in feed until cooling"	"Yes"	"Continuous H2S exposure after clean-feed stabilization | Run/sample: 1.98 wt% Pd/gamma-Al2O3; MTR pretreatment | Impurity source: 2 ppm H2S continuously added to CO/H2 feed after clean activity stabilized | Reported concentration: 2 ppm | Sulfur selectively suppresses oxygenate-forming Pd/support-interface sites; methanation sites are less sensitive. Surface sulfur also suppresses H2 chemisorption and bulk hydride formation."	"T1-007 PDF p.13 Table 5"	"High"	"Modeling-ready for methanol-output model"	"No known duplicate"
"T1-007"	"T1-007-PDAL-CH4-TOF"	"T1-007-PDAL-CLEAN"	"Berube, Sung, and Vannice 1987"	"Sulfur poisoning of supported palladium methanol synthesis catalysts"	"https://doi.org/10.1016/S0166-9834(00)80672-7"	"1.98 wt% Pd/gamma-Al2O3"	"0.80-2.33 wt% Pd; impregnation from PdCl2; air-dried 393 K 16 h; MTR/LTR/HTR pretreatments"	"Bottled/commercial H2"	"Sulfur"	"H2S"	"2"	"250"	"15"	"H2:CO = 3:1; total flow 24 cm3 min^-1 STP"	"Not reported"	"75"	"Methane turnover frequency (10^-3 s^-1 per surface Pd atom)"	"0.14"	"0.074"	"Not reported"	"-47.143"	"Calculated"	"Not tested; H2S remained in feed until cooling"	"Yes"	"Continuous H2S exposure after clean-feed stabilization | Run/sample: 1.98 wt% Pd/gamma-Al2O3; MTR pretreatment | Impurity source: 2 ppm H2S continuously added to CO/H2 feed after clean activity stabilized | Reported concentration: 2 ppm | Sulfur selectively suppresses oxygenate-forming Pd/support-interface sites; methanation sites are less sensitive. Surface sulfur also suppresses H2 chemisorption and bulk hydride formation."	"T1-007 PDF p.13 Table 5"	"High"	"Mechanism-only"	"No known duplicate"
"T1-007"	"T1-007-PDAL-DME-TOF"	"T1-007-PDAL-CLEAN"	"Berube, Sung, and Vannice 1987"	"Sulfur poisoning of supported palladium methanol synthesis catalysts"	"https://doi.org/10.1016/S0166-9834(00)80672-7"	"1.98 wt% Pd/gamma-Al2O3"	"0.80-2.33 wt% Pd; impregnation from PdCl2; air-dried 393 K 16 h; MTR/LTR/HTR pretreatments"	"Bottled/commercial H2"	"Sulfur"	"H2S"	"2"	"250"	"15"	"H2:CO = 3:1; total flow 24 cm3 min^-1 STP"	"Not reported"	"75"	"Dimethyl ether turnover frequency (10^-3 s^-1 per surface Pd atom)"	"0.22"	"0.021"	"Not reported"	"-90.455"	"Calculated"	"Not tested; H2S remained in feed until cooling"	"Yes"	"Continuous H2S exposure after clean-feed stabilization | Run/sample: 1.98 wt% Pd/gamma-Al2O3; MTR pretreatment | Impurity source: 2 ppm H2S continuously added to CO/H2 feed after clean activity stabilized | Reported concentration: 2 ppm | Sulfur selectively suppresses oxygenate-forming Pd/support-interface sites; methanation sites are less sensitive. Surface sulfur also suppresses H2 chemisorption and bulk hydride formation."	"T1-007 PDF p.13 Table 5"	"High"	"Mechanism-only"	"No known duplicate"
"T1-007"	"T1-007-PDAL-MEOH-SEL"	"T1-007-PDAL-CLEAN"	"Berube, Sung, and Vannice 1987"	"Sulfur poisoning of supported palladium methanol synthesis catalysts"	"https://doi.org/10.1016/S0166-9834(00)80672-7"	"1.98 wt% Pd/gamma-Al2O3"	"0.80-2.33 wt% Pd; impregnation from PdCl2; air-dried 393 K 16 h; MTR/LTR/HTR pretreatments"	"Bottled/commercial H2"	"Sulfur"	"H2S"	"2"	"250"	"15"	"H2:CO = 3:1; total flow 24 cm3 min^-1 STP"	"Not reported"	"75"	"Methanol selectivity (mole % of carbon products (CO2 excluded))"	"8"	"0"	"Not reported"	"-100"	"Calculated"	"Not tested; H2S remained in feed until cooling"	"Yes"	"Continuous H2S exposure after clean-feed stabilization | Run/sample: 1.98 wt% Pd/gamma-Al2O3; MTR pretreatment | Impurity source: 2 ppm H2S continuously added to CO/H2 feed after clean activity stabilized | Reported concentration: 2 ppm | Sulfur selectively suppresses oxygenate-forming Pd/support-interface sites; methanation sites are less sensitive. Surface sulfur also suppresses H2 chemisorption and bulk hydride formation."	"T1-007 PDF p.13 Table 5"	"High"	"Modeling-ready for methanol-output model"	"No known duplicate"
"T1-007"	"T1-007-PDAL-H2S-UPTAKE"	"Not applicable"	"Berube, Sung, and Vannice 1987"	"Sulfur poisoning of supported palladium methanol synthesis catalysts"	"https://doi.org/10.1016/S0166-9834(00)80672-7"	"1.98 wt% Pd/gamma-Al2O3"	"0.80-2.33 wt% Pd; impregnation from PdCl2; air-dried 393 K 16 h; MTR/LTR/HTR pretreatments"	"Bottled/commercial H2"	"Sulfur"	"H2S"	"2"	"250"	"15"	"H2:CO = 3:1; total flow 24 cm3 min^-1 STP"	"Not reported"	"75"	"Total H2S adsorbed on catalyst (umol H2S gcat^-1)"	"0"	"5.5"	"Not applicable"	"Not applicable"	"Measured"	"Not tested; H2S remained in feed until cooling"	"Yes"	"H2S material balance / breakthrough | Run/sample: 1.98 wt% Pd/gamma-Al2O3; sulfur breakthrough integration | Impurity source: 2 ppm H2S continuously added to CO/H2 feed after clean activity stabilized | Reported concentration: 2 ppm | Total H2S exposed 26.5 umol g^-1; 3 umol g^-1 adsorbed by initial breakthrough. Sulfur uptake varies strongly with support."	"T1-007 PDF p.14 Table 6"	"High"	"Mechanism-only"	"No known duplicate"
"T1-007"	"T1-007-PDAL-H-CHEM"	"T1-007-PDAL-USED-CLEAN"	"Berube, Sung, and Vannice 1987"	"Sulfur poisoning of supported palladium methanol synthesis catalysts"	"https://doi.org/10.1016/S0166-9834(00)80672-7"	"1.98 wt% Pd/gamma-Al2O3"	"0.80-2.33 wt% Pd; impregnation from PdCl2; air-dried 393 K 16 h; MTR/LTR/HTR pretreatments"	"Bottled/commercial H2"	"Sulfur"	"H2S"	"2"	"250"	"15"	"H2:CO = 3:1; total flow 24 cm3 min^-1 STP"	"Not reported"	"75"	"Hydrogen chemisorbed (umol H gcat^-1)"	"19.2"	"0.7"	"Not applicable"	"-96.354"	"Calculated"	"Not tested; H2S remained in feed until cooling"	"Yes"	"Post-poisoning mechanistic characterization | Run/sample: 1.98 wt% Pd/gamma-Al2O3; post-run H2 chemisorption | Impurity source: 2 ppm H2S continuously added to CO/H2 feed after clean activity stabilized | Reported concentration: 2 ppm | Sulfur coverage lowers exposed Pd capable of dissociative hydrogen adsorption and reduces bulk beta-hydride formation."	"T1-007 PDF p.16 Table 7"	"High"	"Mechanism-only"	"No known duplicate"
"T1-007"	"T1-007-PDND-MeOH-TOF"	"T1-007-PDND-CLEAN"	"Berube, Sung, and Vannice 1987"	"Sulfur poisoning of supported palladium methanol synthesis catalysts"	"https://doi.org/10.1016/S0166-9834(00)80672-7"	"0.80 wt% Pd/Nd2O3"	"0.80-2.33 wt% Pd; impregnation from PdCl2; air-dried 393 K 16 h; MTR/LTR/HTR pretreatments"	"Bottled/commercial H2"	"Sulfur"	"H2S"	"2"	"250"	"15"	"H2:CO = 3:1; total flow 24 cm3 min^-1 STP"	"Not reported"	"250"	"Methanol turnover frequency (10^-3 s^-1 per surface Pd atom)"	"2.54"	"0.41"	"Not reported"	"-83.858"	"Calculated"	"Not tested; H2S remained in feed until cooling"	"Yes"	"Continuous H2S exposure after clean-feed stabilization | Run/sample: 0.80 wt% Pd/Nd2O3; HTR pretreatment | Impurity source: 2 ppm H2S continuously added to CO/H2 feed after clean activity stabilized | Reported concentration: 2 ppm | Sulfur selectively suppresses oxygenate-forming Pd/support-interface sites; methanation sites are less sensitive. Surface sulfur also suppresses H2 chemisorption and bulk hydride formation."	"T1-007 PDF p.13 Table 5"	"High"	"Modeling-ready for methanol-output model"	"No known duplicate"
"T1-007"	"T1-007-PDND-MEOH-SEL"	"T1-007-PDND-CLEAN"	"Berube, Sung, and Vannice 1987"	"Sulfur poisoning of supported palladium methanol synthesis catalysts"	"https://doi.org/10.1016/S0166-9834(00)80672-7"	"0.80 wt% Pd/Nd2O3"	"0.80-2.33 wt% Pd; impregnation from PdCl2; air-dried 393 K 16 h; MTR/LTR/HTR pretreatments"	"Bottled/commercial H2"	"Sulfur"	"H2S"	"2"	"250"	"15"	"H2:CO = 3:1; total flow 24 cm3 min^-1 STP"	"Not reported"	"250"	"Methanol selectivity (mole % of carbon products (CO2 excluded))"	"100"	"100"	"Not reported"	"0"	"Calculated"	"Not tested; H2S remained in feed until cooling"	"Yes"	"Continuous H2S exposure after clean-feed stabilization | Run/sample: 0.80 wt% Pd/Nd2O3; HTR pretreatment | Impurity source: 2 ppm H2S continuously added to CO/H2 feed after clean activity stabilized | Reported concentration: 2 ppm | Sulfur selectively suppresses oxygenate-forming Pd/support-interface sites; methanation sites are less sensitive. Surface sulfur also suppresses H2 chemisorption and bulk hydride formation."	"T1-007 PDF p.13 Table 5"	"High"	"Modeling-ready for methanol-output model"	"No known duplicate"
"T1-007"	"T1-007-PDND-H2S-UPTAKE"	"Not applicable"	"Berube, Sung, and Vannice 1987"	"Sulfur poisoning of supported palladium methanol synthesis catalysts"	"https://doi.org/10.1016/S0166-9834(00)80672-7"	"0.80 wt% Pd/Nd2O3"	"0.80-2.33 wt% Pd; impregnation from PdCl2; air-dried 393 K 16 h; MTR/LTR/HTR pretreatments"	"Bottled/commercial H2"	"Sulfur"	"H2S"	"2"	"250"	"15"	"H2:CO = 3:1; total flow 24 cm3 min^-1 STP"	"Not reported"	"250"	"Total H2S adsorbed on catalyst (umol H2S gcat^-1)"	"0"	"31.1"	"Not applicable"	"Not applicable"	"Measured"	"Not tested; H2S remained in feed until cooling"	"Yes"	"H2S material balance / breakthrough | Run/sample: 0.80 wt% Pd/Nd2O3; sulfur breakthrough integration | Impurity source: 2 ppm H2S continuously added to CO/H2 feed after clean activity stabilized | Reported concentration: 2 ppm | Total H2S exposed 43.9 umol g^-1; 11.9 umol g^-1 adsorbed by initial breakthrough. Sulfur uptake varies strongly with support."	"T1-007 PDF p.14 Table 6"	"High"	"Mechanism-only"	"No known duplicate"
"T1-007"	"T1-007-PDND-H-CHEM"	"T1-007-PDND-USED-CLEAN"	"Berube, Sung, and Vannice 1987"	"Sulfur poisoning of supported palladium methanol synthesis catalysts"	"https://doi.org/10.1016/S0166-9834(00)80672-7"	"0.80 wt% Pd/Nd2O3"	"0.80-2.33 wt% Pd; impregnation from PdCl2; air-dried 393 K 16 h; MTR/LTR/HTR pretreatments"	"Bottled/commercial H2"	"Sulfur"	"H2S"	"2"	"250"	"15"	"H2:CO = 3:1; total flow 24 cm3 min^-1 STP"	"Not reported"	"250"	"Hydrogen chemisorbed (umol H gcat^-1)"	"0.8"	"0"	"Not applicable"	"-100"	"Calculated"	"Not tested; H2S remained in feed until cooling"	"Yes"	"Post-poisoning mechanistic characterization | Run/sample: 0.80 wt% Pd/Nd2O3; post-run H2 chemisorption | Impurity source: 2 ppm H2S continuously added to CO/H2 feed after clean activity stabilized | Reported concentration: 2 ppm | Sulfur coverage lowers exposed Pd capable of dissociative hydrogen adsorption and reduces bulk beta-hydride formation."	"T1-007 PDF p.16 Table 7"	"High"	"Mechanism-only"	"No known duplicate"
"T1-007"	"T1-007-PDTIO2HTR-MeOH-TOF"	"T1-007-PDTIO2HTR-CLEAN"	"Berube, Sung, and Vannice 1987"	"Sulfur poisoning of supported palladium methanol synthesis catalysts"	"https://doi.org/10.1016/S0166-9834(00)80672-7"	"1.86 wt% Pd/TiO2 (HTR)"	"0.80-2.33 wt% Pd; impregnation from PdCl2; air-dried 393 K 16 h; MTR/LTR/HTR pretreatments"	"Bottled/commercial H2"	"Sulfur"	"H2S"	"2"	"250"	"15"	"H2:CO = 3:1; total flow 24 cm3 min^-1 STP"	"Not reported"	"40"	"Methanol turnover frequency (10^-3 s^-1 per surface Pd atom)"	"7.81"	"0.08"	"Not reported"	"-98.976"	"Calculated"	"Not tested; H2S remained in feed until cooling"	"Yes"	"Continuous H2S exposure after clean-feed stabilization | Run/sample: 1.86 wt% Pd/TiO2 (HTR); HTR pretreatment | Impurity source: 2 ppm H2S continuously added to CO/H2 feed after clean activity stabilized | Reported concentration: 2 ppm | Sulfur selectively suppresses oxygenate-forming Pd/support-interface sites; methanation sites are less sensitive. Surface sulfur also suppresses H2 chemisorption and bulk hydride formation."	"T1-007 PDF p.13 Table 5"	"High"	"Modeling-ready for methanol-output model"	"No known duplicate"
"T1-007"	"T1-007-PDTIO2HTR-CH4-TOF"	"T1-007-PDTIO2HTR-CLEAN"	"Berube, Sung, and Vannice 1987"	"Sulfur poisoning of supported palladium methanol synthesis catalysts"	"https://doi.org/10.1016/S0166-9834(00)80672-7"	"1.86 wt% Pd/TiO2 (HTR)"	"0.80-2.33 wt% Pd; impregnation from PdCl2; air-dried 393 K 16 h; MTR/LTR/HTR pretreatments"	"Bottled/commercial H2"	"Sulfur"	"H2S"	"2"	"250"	"15"	"H2:CO = 3:1; total flow 24 cm3 min^-1 STP"	"Not reported"	"40"	"Methane turnover frequency (10^-3 s^-1 per surface Pd atom)"	"14.2"	"5.59"	"Not reported"	"-60.634"	"Calculated"	"Not tested; H2S remained in feed until cooling"	"Yes"	"Continuous H2S exposure after clean-feed stabilization | Run/sample: 1.86 wt% Pd/TiO2 (HTR); HTR pretreatment | Impurity source: 2 ppm H2S continuously added to CO/H2 feed after clean activity stabilized | Reported concentration: 2 ppm | Sulfur selectively suppresses oxygenate-forming Pd/support-interface sites; methanation sites are less sensitive. Surface sulfur also suppresses H2 chemisorption and bulk hydride formation."	"T1-007 PDF p.13 Table 5"	"High"	"Mechanism-only"	"No known duplicate"
"T1-007"	"T1-007-PDTIO2HTR-DME-TOF"	"T1-007-PDTIO2HTR-CLEAN"	"Berube, Sung, and Vannice 1987"	"Sulfur poisoning of supported palladium methanol synthesis catalysts"	"https://doi.org/10.1016/S0166-9834(00)80672-7"	"1.86 wt% Pd/TiO2 (HTR)"	"0.80-2.33 wt% Pd; impregnation from PdCl2; air-dried 393 K 16 h; MTR/LTR/HTR pretreatments"	"Bottled/commercial H2"	"Sulfur"	"H2S"	"2"	"250"	"15"	"H2:CO = 3:1; total flow 24 cm3 min^-1 STP"	"Not reported"	"40"	"Dimethyl ether turnover frequency (10^-3 s^-1 per surface Pd atom)"	"0.6"	"0.079"	"Not reported"	"-86.833"	"Calculated"	"Not tested; H2S remained in feed until cooling"	"Yes"	"Continuous H2S exposure after clean-feed stabilization | Run/sample: 1.86 wt% Pd/TiO2 (HTR); HTR pretreatment | Impurity source: 2 ppm H2S continuously added to CO/H2 feed after clean activity stabilized | Reported concentration: 2 ppm | Sulfur selectively suppresses oxygenate-forming Pd/support-interface sites; methanation sites are less sensitive. Surface sulfur also suppresses H2 chemisorption and bulk hydride formation."	"T1-007 PDF p.13 Table 5"	"High"	"Mechanism-only"	"No known duplicate"
"T1-007"	"T1-007-PDTIO2HTR-MEOH-SEL"	"T1-007-PDTIO2HTR-CLEAN"	"Berube, Sung, and Vannice 1987"	"Sulfur poisoning of supported palladium methanol synthesis catalysts"	"https://doi.org/10.1016/S0166-9834(00)80672-7"	"1.86 wt% Pd/TiO2 (HTR)"	"0.80-2.33 wt% Pd; impregnation from PdCl2; air-dried 393 K 16 h; MTR/LTR/HTR pretreatments"	"Bottled/commercial H2"	"Sulfur"	"H2S"	"2"	"250"	"15"	"H2:CO = 3:1; total flow 24 cm3 min^-1 STP"	"Not reported"	"40"	"Methanol selectivity (mole % of carbon products (CO2 excluded))"	"33"	"1"	"Not reported"	"-96.97"	"Calculated"	"Not tested; H2S remained in feed until cooling"	"Yes"	"Continuous H2S exposure after clean-feed stabilization | Run/sample: 1.86 wt% Pd/TiO2 (HTR); HTR pretreatment | Impurity source: 2 ppm H2S continuously added to CO/H2 feed after clean activity stabilized | Reported concentration: 2 ppm | Sulfur selectively suppresses oxygenate-forming Pd/support-interface sites; methanation sites are less sensitive. Surface sulfur also suppresses H2 chemisorption and bulk hydride formation."	"T1-007 PDF p.13 Table 5"	"High"	"Modeling-ready for methanol-output model"	"No known duplicate"
"T1-007"	"T1-007-PDTIO2HTR-H2S-UPTAKE"	"Not applicable"	"Berube, Sung, and Vannice 1987"	"Sulfur poisoning of supported palladium methanol synthesis catalysts"	"https://doi.org/10.1016/S0166-9834(00)80672-7"	"1.86 wt% Pd/TiO2 (HTR)"	"0.80-2.33 wt% Pd; impregnation from PdCl2; air-dried 393 K 16 h; MTR/LTR/HTR pretreatments"	"Bottled/commercial H2"	"Sulfur"	"H2S"	"2"	"250"	"15"	"H2:CO = 3:1; total flow 24 cm3 min^-1 STP"	"Not reported"	"40"	"Total H2S adsorbed on catalyst (umol H2S gcat^-1)"	"0"	"7.2"	"Not applicable"	"Not applicable"	"Measured"	"Not tested; H2S remained in feed until cooling"	"Yes"	"H2S material balance / breakthrough | Run/sample: 1.86 wt% Pd/TiO2 (HTR); sulfur breakthrough integration | Impurity source: 2 ppm H2S continuously added to CO/H2 feed after clean activity stabilized | Reported concentration: 2 ppm | Total H2S exposed 23.3 umol g^-1; 4.4 umol g^-1 adsorbed by initial breakthrough. Sulfur uptake varies strongly with support."	"T1-007 PDF p.14 Table 6"	"High"	"Mechanism-only"	"No known duplicate"
"T1-007"	"T1-007-PDTIO2HTR-H-CHEM"	"T1-007-PDTIO2HTR-USED-CLEAN"	"Berube, Sung, and Vannice 1987"	"Sulfur poisoning of supported palladium methanol synthesis catalysts"	"https://doi.org/10.1016/S0166-9834(00)80672-7"	"1.86 wt% Pd/TiO2 (HTR)"	"0.80-2.33 wt% Pd; impregnation from PdCl2; air-dried 393 K 16 h; MTR/LTR/HTR pretreatments"	"Bottled/commercial H2"	"Sulfur"	"H2S"	"2"	"250"	"15"	"H2:CO = 3:1; total flow 24 cm3 min^-1 STP"	"Not reported"	"40"	"Hydrogen chemisorbed (umol H gcat^-1)"	"0.8"	"1.3"	"Not applicable"	"62.5"	"Calculated"	"Not tested; H2S remained in feed until cooling"	"Yes"	"Post-poisoning mechanistic characterization | Run/sample: 1.86 wt% Pd/TiO2 (HTR); post-run H2 chemisorption | Impurity source: 2 ppm H2S continuously added to CO/H2 feed after clean activity stabilized | Reported concentration: 2 ppm | Sulfur coverage lowers exposed Pd capable of dissociative hydrogen adsorption and reduces bulk beta-hydride formation."	"T1-007 PDF p.16 Table 7"	"High"	"Mechanism-only"	"No known duplicate"
"T1-007"	"T1-007-PDTIO2LTR-MeOH-TOF"	"T1-007-PDTIO2LTR-CLEAN"	"Berube, Sung, and Vannice 1987"	"Sulfur poisoning of supported palladium methanol synthesis catalysts"	"https://doi.org/10.1016/S0166-9834(00)80672-7"	"1.86 wt% Pd/TiO2 (LTR)"	"0.80-2.33 wt% Pd; impregnation from PdCl2; air-dried 393 K 16 h; MTR/LTR/HTR pretreatments"	"Bottled/commercial H2"	"Sulfur"	"H2S"	"2"	"250"	"15"	"H2:CO = 3:1; total flow 24 cm3 min^-1 STP"	"Not reported"	"70"	"Methanol turnover frequency (10^-3 s^-1 per surface Pd atom)"	"1.75"	"0.027"	"Not reported"	"-98.457"	"Calculated"	"Not tested; H2S remained in feed until cooling"	"Yes"	"Continuous H2S exposure after clean-feed stabilization | Run/sample: 1.86 wt% Pd/TiO2 (LTR); LTR pretreatment | Impurity source: 2 ppm H2S continuously added to CO/H2 feed after clean activity stabilized | Reported concentration: 2 ppm | Sulfur selectively suppresses oxygenate-forming Pd/support-interface sites; methanation sites are less sensitive. Surface sulfur also suppresses H2 chemisorption and bulk hydride formation."	"T1-007 PDF p.13 Table 5"	"High"	"Modeling-ready for methanol-output model"	"No known duplicate"
"T1-007"	"T1-007-PDTIO2LTR-CH4-TOF"	"T1-007-PDTIO2LTR-CLEAN"	"Berube, Sung, and Vannice 1987"	"Sulfur poisoning of supported palladium methanol synthesis catalysts"	"https://doi.org/10.1016/S0166-9834(00)80672-7"	"1.86 wt% Pd/TiO2 (LTR)"	"0.80-2.33 wt% Pd; impregnation from PdCl2; air-dried 393 K 16 h; MTR/LTR/HTR pretreatments"	"Bottled/commercial H2"	"Sulfur"	"H2S"	"2"	"250"	"15"	"H2:CO = 3:1; total flow 24 cm3 min^-1 STP"	"Not reported"	"70"	"Methane turnover frequency (10^-3 s^-1 per surface Pd atom)"	"1.87"	"0.71"	"Not reported"	"-62.032"	"Calculated"	"Not tested; H2S remained in feed until cooling"	"Yes"	"Continuous H2S exposure after clean-feed stabilization | Run/sample: 1.86 wt% Pd/TiO2 (LTR); LTR pretreatment | Impurity source: 2 ppm H2S continuously added to CO/H2 feed after clean activity stabilized | Reported concentration: 2 ppm | Sulfur selectively suppresses oxygenate-forming Pd/support-interface sites; methanation sites are less sensitive. Surface sulfur also suppresses H2 chemisorption and bulk hydride formation."	"T1-007 PDF p.13 Table 5"	"High"	"Mechanism-only"	"No known duplicate"
"T1-007"	"T1-007-PDTIO2LTR-DME-TOF"	"T1-007-PDTIO2LTR-CLEAN"	"Berube, Sung, and Vannice 1987"	"Sulfur poisoning of supported palladium methanol synthesis catalysts"	"https://doi.org/10.1016/S0166-9834(00)80672-7"	"1.86 wt% Pd/TiO2 (LTR)"	"0.80-2.33 wt% Pd; impregnation from PdCl2; air-dried 393 K 16 h; MTR/LTR/HTR pretreatments"	"Bottled/commercial H2"	"Sulfur"	"H2S"	"2"	"250"	"15"	"H2:CO = 3:1; total flow 24 cm3 min^-1 STP"	"Not reported"	"70"	"Dimethyl ether turnover frequency (10^-3 s^-1 per surface Pd atom)"	"0.11"	"0.017"	"Not reported"	"-84.545"	"Calculated"	"Not tested; H2S remained in feed until cooling"	"Yes"	"Continuous H2S exposure after clean-feed stabilization | Run/sample: 1.86 wt% Pd/TiO2 (LTR); LTR pretreatment | Impurity source: 2 ppm H2S continuously added to CO/H2 feed after clean activity stabilized | Reported concentration: 2 ppm | Sulfur selectively suppresses oxygenate-forming Pd/support-interface sites; methanation sites are less sensitive. Surface sulfur also suppresses H2 chemisorption and bulk hydride formation."	"T1-007 PDF p.13 Table 5"	"High"	"Mechanism-only"	"No known duplicate"
"T1-007"	"T1-007-PDTIO2LTR-MEOH-SEL"	"T1-007-PDTIO2LTR-CLEAN"	"Berube, Sung, and Vannice 1987"	"Sulfur poisoning of supported palladium methanol synthesis catalysts"	"https://doi.org/10.1016/S0166-9834(00)80672-7"	"1.86 wt% Pd/TiO2 (LTR)"	"0.80-2.33 wt% Pd; impregnation from PdCl2; air-dried 393 K 16 h; MTR/LTR/HTR pretreatments"	"Bottled/commercial H2"	"Sulfur"	"H2S"	"2"	"250"	"15"	"H2:CO = 3:1; total flow 24 cm3 min^-1 STP"	"Not reported"	"70"	"Methanol selectivity (mole % of carbon products (CO2 excluded))"	"47"	"4"	"Not reported"	"-91.489"	"Calculated"	"Not tested; H2S remained in feed until cooling"	"Yes"	"Continuous H2S exposure after clean-feed stabilization | Run/sample: 1.86 wt% Pd/TiO2 (LTR); LTR pretreatment | Impurity source: 2 ppm H2S continuously added to CO/H2 feed after clean activity stabilized | Reported concentration: 2 ppm | Sulfur selectively suppresses oxygenate-forming Pd/support-interface sites; methanation sites are less sensitive. Surface sulfur also suppresses H2 chemisorption and bulk hydride formation."	"T1-007 PDF p.13 Table 5"	"High"	"Modeling-ready for methanol-output model"	"No known duplicate"
"T1-007"	"T1-007-PDTIO2LTR-H2S-UPTAKE"	"Not applicable"	"Berube, Sung, and Vannice 1987"	"Sulfur poisoning of supported palladium methanol synthesis catalysts"	"https://doi.org/10.1016/S0166-9834(00)80672-7"	"1.86 wt% Pd/TiO2 (LTR)"	"0.80-2.33 wt% Pd; impregnation from PdCl2; air-dried 393 K 16 h; MTR/LTR/HTR pretreatments"	"Bottled/commercial H2"	"Sulfur"	"H2S"	"2"	"250"	"15"	"H2:CO = 3:1; total flow 24 cm3 min^-1 STP"	"Not reported"	"70"	"Total H2S adsorbed on catalyst (umol H2S gcat^-1)"	"0"	"11"	"Not applicable"	"Not applicable"	"Measured"	"Not tested; H2S remained in feed until cooling"	"Yes"	"H2S material balance / breakthrough | Run/sample: 1.86 wt% Pd/TiO2 (LTR); sulfur breakthrough integration | Impurity source: 2 ppm H2S continuously added to CO/H2 feed after clean activity stabilized | Reported concentration: 2 ppm | Total H2S exposed 42.5 umol g^-1; 6.1 umol g^-1 adsorbed by initial breakthrough. Sulfur uptake varies strongly with support."	"T1-007 PDF p.14 Table 6"	"High"	"Mechanism-only"	"No known duplicate"
"T1-007"	"T1-007-PDTIO2LTR-H-CHEM"	"T1-007-PDTIO2LTR-USED-CLEAN"	"Berube, Sung, and Vannice 1987"	"Sulfur poisoning of supported palladium methanol synthesis catalysts"	"https://doi.org/10.1016/S0166-9834(00)80672-7"	"1.86 wt% Pd/TiO2 (LTR)"	"0.80-2.33 wt% Pd; impregnation from PdCl2; air-dried 393 K 16 h; MTR/LTR/HTR pretreatments"	"Bottled/commercial H2"	"Sulfur"	"H2S"	"2"	"250"	"15"	"H2:CO = 3:1; total flow 24 cm3 min^-1 STP"	"Not reported"	"70"	"Hydrogen chemisorbed (umol H gcat^-1)"	"12"	"4.5"	"Not applicable"	"-62.5"	"Calculated"	"Not tested; H2S remained in feed until cooling"	"Yes"	"Post-poisoning mechanistic characterization | Run/sample: 1.86 wt% Pd/TiO2 (LTR); post-run H2 chemisorption | Impurity source: 2 ppm H2S continuously added to CO/H2 feed after clean activity stabilized | Reported concentration: 2 ppm | Sulfur coverage lowers exposed Pd capable of dissociative hydrogen adsorption and reduces bulk beta-hydride formation."	"T1-007 PDF p.16 Table 7"	"High"	"Mechanism-only"	"No known duplicate"
"T1-015"	"T1-015-R1-T00"	"T1-015-R1-T00"	"Quinn and Toseland 2008"	"Liquid-Phase Guard Bed for Removal of Synthesis Gas Contaminants"	"https://doi.org/10.1021/ie8003418"	"Commercial Cu/ZnO/Al2O3 in mineral-oil slurry; ~1.5 g guard-bed catalyst and 3.0 g methanol-reactor catalyst"	"~1.5 g guard catalyst and 3.0 g downstream reactor catalyst; Run 2 used spent commercial LPMEOH catalyst in guard bed"	"Synthetic laboratory feed"	"Metal / metalloid"	"AsH3"	"0.526"	"250"	"51.71"	"Average 68.4% H2/22.4% CO/4.6% CO2/4.6% N2; 300-350 sccm"	"guard 12140; reactor 5910"	"Run time 25.5 h; contaminant exposure 0 h"	"Normalized methanol synthesis rate constant k_t/k_i (dimensionless)"	"1"	"1"	"Not applicable"	"0"	"Calculated"	"Not applicable; contaminant captured irreversibly by guard catalyst"	"No substantial reactor poisoning when guard bed was effective"	"Clean-feed baseline before contaminant | Run/sample: Guard-bed Run 1; guard temperature 140, 150, and 225 C | Impurity source: Contaminated syngas passed through upstream liquid-phase guard bed before methanol reactor | Reported concentration: 0.526 ppm in syngas before guard bed | Guard bed at 140 C captures AsH3; normalized methanol-reactor rate tracks protection effectiveness."	"T1-015 PDF p.2 Tables 3-4"	"High"	"Modeling-ready for impurity-scenario inputs"	"No known duplicate"
"T1-015"	"T1-015-R1-T01"	"T1-015-R1-T00"	"Quinn and Toseland 2008"	"Liquid-Phase Guard Bed for Removal of Synthesis Gas Contaminants"	"https://doi.org/10.1021/ie8003418"	"Commercial Cu/ZnO/Al2O3 in mineral-oil slurry; ~1.5 g guard-bed catalyst and 3.0 g methanol-reactor catalyst"	"~1.5 g guard catalyst and 3.0 g downstream reactor catalyst; Run 2 used spent commercial LPMEOH catalyst in guard bed"	"Synthetic laboratory feed"	"Metal / metalloid"	"AsH3"	"0.526"	"250"	"51.71"	"Average 68.4% H2/22.4% CO/4.6% CO2/4.6% N2; 300-350 sccm"	"guard 12140; reactor 5910"	"Run time 49.2 h; contaminant exposure 4.7 h"	"Normalized methanol synthesis rate constant k_t/k_i (dimensionless)"	"1"	"1.02"	"Not applicable"	"2"	"Calculated"	"Not applicable; contaminant captured irreversibly by guard catalyst"	"No substantial reactor poisoning when guard bed was effective"	"Contaminated syngas after liquid-phase guard bed | Run/sample: Guard-bed Run 1; guard temperature 140, 150, and 225 C | Impurity source: Contaminated syngas passed through upstream liquid-phase guard bed before methanol reactor | Reported concentration: 0.526 ppm in syngas before guard bed | Guard bed at 140 C captures AsH3; normalized methanol-reactor rate tracks protection effectiveness."	"T1-015 PDF p.2 Tables 3-4"	"High"	"Modeling-ready for impurity-scenario inputs"	"No known duplicate"
"T1-015"	"T1-015-R1-T02"	"T1-015-R1-T00"	"Quinn and Toseland 2008"	"Liquid-Phase Guard Bed for Removal of Synthesis Gas Contaminants"	"https://doi.org/10.1021/ie8003418"	"Commercial Cu/ZnO/Al2O3 in mineral-oil slurry; ~1.5 g guard-bed catalyst and 3.0 g methanol-reactor catalyst"	"~1.5 g guard catalyst and 3.0 g downstream reactor catalyst; Run 2 used spent commercial LPMEOH catalyst in guard bed"	"Synthetic laboratory feed"	"Metal / metalloid"	"AsH3"	"0.526"	"250"	"51.71"	"Average 68.4% H2/22.4% CO/4.6% CO2/4.6% N2; 300-350 sccm"	"guard 12140; reactor 5910"	"Run time 66 h; contaminant exposure 21.5 h"	"Normalized methanol synthesis rate constant k_t/k_i (dimensionless)"	"1"	"0.987"	"Not applicable"	"-1.3"	"Calculated"	"Not applicable; contaminant captured irreversibly by guard catalyst"	"No substantial reactor poisoning when guard bed was effective"	"Contaminated syngas after liquid-phase guard bed | Run/sample: Guard-bed Run 1; guard temperature 140, 150, and 225 C | Impurity source: Contaminated syngas passed through upstream liquid-phase guard bed before methanol reactor | Reported concentration: 0.526 ppm in syngas before guard bed | Guard bed at 140 C captures AsH3; normalized methanol-reactor rate tracks protection effectiveness."	"T1-015 PDF p.2 Tables 3-4"	"High"	"Modeling-ready for impurity-scenario inputs"	"No known duplicate"
"T1-015"	"T1-015-R1-T03"	"T1-015-R1-T00"	"Quinn and Toseland 2008"	"Liquid-Phase Guard Bed for Removal of Synthesis Gas Contaminants"	"https://doi.org/10.1021/ie8003418"	"Commercial Cu/ZnO/Al2O3 in mineral-oil slurry; ~1.5 g guard-bed catalyst and 3.0 g methanol-reactor catalyst"	"~1.5 g guard catalyst and 3.0 g downstream reactor catalyst; Run 2 used spent commercial LPMEOH catalyst in guard bed"	"Synthetic laboratory feed"	"Metal / metalloid"	"AsH3"	"0.526"	"250"	"51.71"	"Average 68.4% H2/22.4% CO/4.6% CO2/4.6% N2; 300-350 sccm"	"guard 12140; reactor 5910"	"Run time 91.7 h; contaminant exposure 47.2 h"	"Normalized methanol synthesis rate constant k_t/k_i (dimensionless)"	"1"	"0.953"	"Not applicable"	"-4.7"	"Calculated"	"Not applicable; contaminant captured irreversibly by guard catalyst"	"No substantial reactor poisoning when guard bed was effective"	"Contaminated syngas after liquid-phase guard bed | Run/sample: Guard-bed Run 1; guard temperature 140, 150, and 225 C | Impurity source: Contaminated syngas passed through upstream liquid-phase guard bed before methanol reactor | Reported concentration: 0.526 ppm in syngas before guard bed | Guard bed at 140 C captures AsH3; normalized methanol-reactor rate tracks protection effectiveness."	"T1-015 PDF p.2 Tables 3-4"	"High"	"Modeling-ready for impurity-scenario inputs"	"No known duplicate"
"T1-015"	"T1-015-R1-T04"	"T1-015-R1-T00"	"Quinn and Toseland 2008"	"Liquid-Phase Guard Bed for Removal of Synthesis Gas Contaminants"	"https://doi.org/10.1021/ie8003418"	"Commercial Cu/ZnO/Al2O3 in mineral-oil slurry; ~1.5 g guard-bed catalyst and 3.0 g methanol-reactor catalyst"	"~1.5 g guard catalyst and 3.0 g downstream reactor catalyst; Run 2 used spent commercial LPMEOH catalyst in guard bed"	"Synthetic laboratory feed"	"Metal / metalloid"	"AsH3"	"0.526"	"250"	"51.71"	"Average 68.4% H2/22.4% CO/4.6% CO2/4.6% N2; 300-350 sccm"	"guard 12140; reactor 5910"	"Run time 119.5 h; contaminant exposure 75 h"	"Normalized methanol synthesis rate constant k_t/k_i (dimensionless)"	"1"	"1.007"	"Not applicable"	"0.7"	"Calculated"	"Not applicable; contaminant captured irreversibly by guard catalyst"	"No substantial reactor poisoning when guard bed was effective"	"Contaminated syngas after liquid-phase guard bed | Run/sample: Guard-bed Run 1; guard temperature 140, 150, and 225 C | Impurity source: Contaminated syngas passed through upstream liquid-phase guard bed before methanol reactor | Reported concentration: 0.526 ppm in syngas before guard bed | Guard bed at 150 C captures AsH3; normalized methanol-reactor rate tracks protection effectiveness."	"T1-015 PDF p.2 Tables 3-4"	"High"	"Modeling-ready for impurity-scenario inputs"	"No known duplicate"
"T1-015"	"T1-015-R1-T05"	"T1-015-R1-T00"	"Quinn and Toseland 2008"	"Liquid-Phase Guard Bed for Removal of Synthesis Gas Contaminants"	"https://doi.org/10.1021/ie8003418"	"Commercial Cu/ZnO/Al2O3 in mineral-oil slurry; ~1.5 g guard-bed catalyst and 3.0 g methanol-reactor catalyst"	"~1.5 g guard catalyst and 3.0 g downstream reactor catalyst; Run 2 used spent commercial LPMEOH catalyst in guard bed"	"Synthetic laboratory feed"	"Metal / metalloid"	"AsH3"	"0.526"	"250"	"51.71"	"Average 68.4% H2/22.4% CO/4.6% CO2/4.6% N2; 300-350 sccm"	"guard 12140; reactor 5910"	"Run time 141.5 h; contaminant exposure 97 h"	"Normalized methanol synthesis rate constant k_t/k_i (dimensionless)"	"1"	"0.981"	"Not applicable"	"-1.9"	"Calculated"	"Not applicable; contaminant captured irreversibly by guard catalyst"	"No substantial reactor poisoning when guard bed was effective"	"Contaminated syngas after liquid-phase guard bed | Run/sample: Guard-bed Run 1; guard temperature 140, 150, and 225 C | Impurity source: Contaminated syngas passed through upstream liquid-phase guard bed before methanol reactor | Reported concentration: 0.526 ppm in syngas before guard bed | Guard bed at 225 C captures AsH3; normalized methanol-reactor rate tracks protection effectiveness."	"T1-015 PDF p.2 Tables 3-4"	"High"	"Modeling-ready for impurity-scenario inputs"	"No known duplicate"
"T1-015"	"T1-015-R2-T00"	"T1-015-R2-T00"	"Quinn and Toseland 2008"	"Liquid-Phase Guard Bed for Removal of Synthesis Gas Contaminants"	"https://doi.org/10.1021/ie8003418"	"Commercial Cu/ZnO/Al2O3 in mineral-oil slurry; ~1.5 g guard-bed catalyst and 3.0 g methanol-reactor catalyst"	"~1.5 g guard catalyst and 3.0 g downstream reactor catalyst; Run 2 used spent commercial LPMEOH catalyst in guard bed"	"Synthetic laboratory feed"	"Metal / metalloid"	"AsH3"	"1.2"	"250"	"51.71"	"Average 68.4% H2/22.4% CO/4.6% CO2/4.6% N2; 300-350 sccm"	"guard 13120; reactor 6960"	"Run time 67.1 h; contaminant exposure 0 h"	"Normalized methanol synthesis rate constant k_t/k_i (dimensionless)"	"1"	"1"	"Not applicable"	"0"	"Calculated"	"Not applicable; contaminant captured irreversibly by guard catalyst"	"No substantial reactor poisoning when guard bed was effective"	"Clean-feed baseline before contaminant | Run/sample: Guard-bed Run 2; guard temperature 140 (spent guard catalyst) C | Impurity source: Contaminated syngas passed through upstream liquid-phase guard bed before methanol reactor | Reported concentration: 1.2 ppm in syngas before guard bed | Guard bed at 140 C captures AsH3; normalized methanol-reactor rate tracks protection effectiveness."	"T1-015 PDF pp.2,4 Tables 3 and 8"	"High"	"Modeling-ready for impurity-scenario inputs"	"No known duplicate"
