Repository: wyxmmm/methanol-impurity-research

# Methanol Impurity Research

This repository contains my ongoing Research project on how impurities in hydrogen, carbon dioxide, and synthesis-gas feeds affect methanol synthesis.

## Research question

> To what extent can literature-derived impurity concentration, catalyst family, and operating conditions predict methanol performance loss during CO2 hydrogenation and methanol synthesis?

The H2S evidence stage is preserved as a completed no-fit checkpoint. The
active Catalyst 1 stage now focuses on externally validating a clean-reactor
kinetic model for unsupported In2O3 before adding another catalyst or impurity.

File: data/main_data.tsv (part 9 of 9)
"Study ID"	"Experimental Row ID"	"Paired Baseline ID"	"Authors & Year"	"Short Title"	"DOI / Link"	"Catalyst"	"Catalyst Details"	"Hydrogen Source"	"Impurity Category"	"Impurity Species"	"Impurity Conc (ppm)"	"Temp (°C)"	"Pressure (bar)"	"H2:CO2 ratio"	"Space velocity (GHSV, /h)"	"Time on stream (h)"	"MeOH metric type"	"Baseline"	"With impurity"	"Recovery Value"	"% change in MeOH"	"Measured / Calculated / Digitized"	"Reversible?"	"Deactivation noted?"	"Notes / mechanism"	"Source quote & page"	"Data Quality"	"Modeling Status"	"Duplicate Status"
"T1-015"	"T1-015-LOAD-AS-R2"	"Not applicable"	"Quinn and Toseland 2008"	"Liquid-Phase Guard Bed for Removal of Synthesis Gas Contaminants"	"https://doi.org/10.1021/ie8003418"	"Commercial Cu/ZnO/Al2O3 in mineral-oil slurry; ~1.5 g guard-bed catalyst and 3.0 g methanol-reactor catalyst"	"~1.5 g guard catalyst and 3.0 g downstream reactor catalyst; Run 2 used spent commercial LPMEOH catalyst in guard bed"	"Synthetic laboratory feed"	"Metal / metalloid"	"AsH3"	"1.2"	"250"	"51.71"	"Average 68.4% H2/22.4% CO/4.6% CO2/4.6% N2; 300-350 sccm"	"Not reported"	"See associated run time series"	"Contaminant loading on methanol-reactor catalyst (ppmw As)"	"0"	"<30"	"Not applicable"	"Not applicable"	"Measured"	"Not applicable; contaminant captured irreversibly by guard catalyst"	"No substantial reactor poisoning when guard bed was effective"	"Post-run elemental analysis of guard and methanol-reactor catalysts | Run/sample: Run 2 (spent guard) | Impurity source: Contaminated syngas passed through upstream liquid-phase guard bed before methanol reactor | Reported concentration: 1.2 ppm in syngas before guard bed | Catalyst loading pre: Not applicable wt% | Catalyst loading post: Guard 3440 ppmw As; methanol reactor <30 ppmw As wt% | Calculated contaminant exposure Not reported ppmw As; guard-bed loading 3440 ppmw As; downstream loading quantifies removal/slippage."	"T1-015 PDF p.4 explicit text"	"High"	"Modeling-ready for impurity-scenario inputs"	"No known duplicate"
"T1-015"	"T1-015-LOAD-S-R3"	"Not applicable"	"Quinn and Toseland 2008"	"Liquid-Phase Guard Bed for Removal of Synthesis Gas Contaminants"	"https://doi.org/10.1021/ie8003418"	"Commercial Cu/ZnO/Al2O3 in mineral-oil slurry; ~1.5 g guard-bed catalyst and 3.0 g methanol-reactor catalyst"	"~1.5 g guard catalyst and 3.0 g downstream reactor catalyst; Run 2 used spent commercial LPMEOH catalyst in guard bed"	"Synthetic laboratory feed"	"Sulfur"	"H2S"	"2.76"	"250"	"51.71"	"Average 68.4% H2/22.4% CO/4.6% CO2/4.6% N2; 300-350 sccm"	"Not reported"	"See associated run time series"	"Contaminant loading on methanol-reactor catalyst (ppmw S)"	"0"	"<78"	"Not applicable"	"Not applicable"	"Measured"	"Not applicable; contaminant captured irreversibly by guard catalyst"	"No substantial reactor poisoning when guard bed was effective"	"Post-run elemental analysis of guard and methanol-reactor catalysts | Run/sample: Run 3 | Impurity source: Contaminated syngas passed through upstream liquid-phase guard bed before methanol reactor | Reported concentration: 2.76 ppm in syngas before guard bed | Catalyst loading pre: Not applicable wt% | Catalyst loading post: Guard 362 ppmw S; methanol reactor <78 ppmw S wt% | Calculated contaminant exposure 3980 ppmw S; guard-bed loading 362 ppmw S; downstream loading quantifies removal/slippage."	"T1-015 PDF p.3 explicit text"	"High"	"Modeling-ready for impurity-scenario inputs"	"No known duplicate"
"T1-015"	"T1-015-LOAD-S-R4"	"Not applicable"	"Quinn and Toseland 2008"	"Liquid-Phase Guard Bed for Removal of Synthesis Gas Contaminants"	"https://doi.org/10.1021/ie8003418"	"Commercial Cu/ZnO/Al2O3 in mineral-oil slurry; ~1.5 g guard-bed catalyst and 3.0 g methanol-reactor catalyst"	"~1.5 g guard catalyst and 3.0 g downstream reactor catalyst; Run 2 used spent commercial LPMEOH catalyst in guard bed"	"Synthetic laboratory feed"	"Sulfur"	"COS"	"1.68"	"250"	"51.71"	"Average 68.4% H2/22.4% CO/4.6% CO2/4.6% N2; 300-350 sccm"	"Not reported"	"See associated run time series"	"Contaminant loading on methanol-reactor catalyst (ppmw S)"	"0"	"160"	"Not applicable"	"Not applicable"	"Measured"	"Not applicable; contaminant captured irreversibly by guard catalyst"	"No substantial reactor poisoning when guard bed was effective"	"Post-run elemental analysis of guard and methanol-reactor catalysts | Run/sample: Run 4 | Impurity source: Contaminated syngas passed through upstream liquid-phase guard bed before methanol reactor | Reported concentration: 1.68 ppm in syngas before guard bed | Catalyst loading pre: Not applicable wt% | Catalyst loading post: Guard 3490 ppmw S; methanol reactor 160 ppmw S wt% | Calculated contaminant exposure 3320 ppmw S; guard-bed loading 3490 ppmw S; downstream loading quantifies removal/slippage."	"T1-015 PDF p.3 Table 6"	"High"	"Modeling-ready for impurity-scenario inputs"	"No known duplicate"
"T1-015"	"T1-015-LOAD-S-R5"	"Not applicable"	"Quinn and Toseland 2008"	"Liquid-Phase Guard Bed for Removal of Synthesis Gas Contaminants"	"https://doi.org/10.1021/ie8003418"	"Commercial Cu/ZnO/Al2O3 in mineral-oil slurry; ~1.5 g guard-bed catalyst and 3.0 g methanol-reactor catalyst"	"~1.5 g guard catalyst and 3.0 g downstream reactor catalyst; Run 2 used spent commercial LPMEOH catalyst in guard bed"	"Synthetic laboratory feed"	"Sulfur"	"COS"	"2.27"	"250"	"51.71"	"Average 68.4% H2/22.4% CO/4.6% CO2/4.6% N2; 300-350 sccm"	"Not reported"	"See associated run time series"	"Contaminant loading on methanol-reactor catalyst (ppmw S)"	"0"	"410"	"Not applicable"	"Not applicable"	"Measured"	"Not applicable; contaminant captured irreversibly by guard catalyst"	"No substantial reactor poisoning when guard bed was effective"	"Post-run elemental analysis of guard and methanol-reactor catalysts | Run/sample: Run 5 | Impurity source: Contaminated syngas passed through upstream liquid-phase guard bed before methanol reactor | Reported concentration: 2.27 ppm in syngas before guard bed | Catalyst loading pre: Not applicable wt% | Catalyst loading post: Guard 3200 ppmw S; methanol reactor 410 ppmw S wt% | Calculated contaminant exposure 3720 ppmw S; guard-bed loading 3200 ppmw S; downstream loading quantifies removal/slippage."	"T1-015 PDF p.3 Table 6"	"High"	"Modeling-ready for impurity-scenario inputs"	"No known duplicate"
"T1-015"	"T1-015-LOAD-S-R6"	"Not applicable"	"Quinn and Toseland 2008"	"Liquid-Phase Guard Bed for Removal of Synthesis Gas Contaminants"	"https://doi.org/10.1021/ie8003418"	"Commercial Cu/ZnO/Al2O3 in mineral-oil slurry; ~1.5 g guard-bed catalyst and 3.0 g methanol-reactor catalyst"	"~1.5 g guard catalyst and 3.0 g downstream reactor catalyst; Run 2 used spent commercial LPMEOH catalyst in guard bed"	"Synthetic laboratory feed"	"Sulfur"	"COS"	"2.19"	"250"	"51.71"	"Average 68.4% H2/22.4% CO/4.6% CO2/4.6% N2; 300-350 sccm"	"Not reported"	"See associated run time series"	"Contaminant loading on methanol-reactor catalyst (ppmw S)"	"0"	">140"	"Not applicable"	"Not applicable"	"Measured"	"Not applicable; contaminant captured irreversibly by guard catalyst"	"No substantial reactor poisoning when guard bed was effective"	"Post-run elemental analysis of guard and methanol-reactor catalysts | Run/sample: Run 6 | Impurity source: Contaminated syngas passed through upstream liquid-phase guard bed before methanol reactor | Reported concentration: 2.19 ppm in syngas before guard bed | Catalyst loading pre: Not applicable wt% | Catalyst loading post: Guard 4215 ppmw S; methanol reactor >140 ppmw S wt% | Calculated contaminant exposure 3050 ppmw S; guard-bed loading 4215 ppmw S; downstream loading quantifies removal/slippage."	"T1-015 PDF p.3 Table 6"	"High"	"Modeling-ready for impurity-scenario inputs"	"No known duplicate"
"T1-015"	"T1-015-AS-NOGUARD"	"T1-015-AS-NOGUARD-B"	"Quinn and Toseland 2008"	"Liquid-Phase Guard Bed for Removal of Synthesis Gas Contaminants"	"https://doi.org/10.1021/ie8003418"	"Commercial Cu/ZnO/Al2O3 in mineral-oil slurry; ~1.5 g guard-bed catalyst and 3.0 g methanol-reactor catalyst"	"~1.5 g guard catalyst and 3.0 g downstream reactor catalyst; Run 2 used spent commercial LPMEOH catalyst in guard bed"	"Synthetic laboratory feed"	"Metal / metalloid"	"AsH3"	"0.578"	"250"	"51.71"	"Average 68.4% H2/22.4% CO/4.6% CO2/4.6% N2; 300-350 sccm"	"Not reported"	"116"	"Methanol catalyst deactivation rate (% activity loss per hour)"	"0.016"	"0.328"	"Not reported"	"1950"	"Calculated"	"No"	"Yes; ~35% initial activity lost"	"No-guard contaminant exposure; previously reported observation | Run/sample: Literature no-guard comparator | Impurity source: Contaminant fed directly to methanol reactor without guard bed | Reported concentration: 0.578 ppm | Direct irreversible contaminant poisoning without a guard bed."	"T1-015 PDF p.3 text; values imported from Ref. 8 and overlap earlier arsenic work"	"High"	"Possible duplicate observation"	"Possible duplicate"
"T1-015"	"T1-015-COS-NOGUARD"	"T1-015-COS-NOGUARD-B"	"Quinn and Toseland 2008"	"Liquid-Phase Guard Bed for Removal of Synthesis Gas Contaminants"	"https://doi.org/10.1021/ie8003418"	"Commercial Cu/ZnO/Al2O3 in mineral-oil slurry; ~1.5 g guard-bed catalyst and 3.0 g methanol-reactor catalyst"	"~1.5 g guard catalyst and 3.0 g downstream reactor catalyst; Run 2 used spent commercial LPMEOH catalyst in guard bed"	"Synthetic laboratory feed"	"Sulfur"	"COS"	"2.75"	"250"	"51.71"	"Average 68.4% H2/22.4% CO/4.6% CO2/4.6% N2; 300-350 sccm"	"Not reported"	"152"	"Methanol catalyst deactivation rate (% activity loss per hour)"	"0.0717"	"0.5714"	"Not reported"	"696.932"	"Calculated"	"No"	"Yes; ~56% initial activity lost"	"No-guard contaminant exposure; previously reported observation | Run/sample: Literature no-guard comparator | Impurity source: Contaminant fed directly to methanol reactor without guard bed | Reported concentration: 2.75 ppm | Direct irreversible contaminant poisoning without a guard bed."	"T1-015 PDF p.4 text; same no-guard COS observation as T1-006/T1-008"	"High"	"Possible duplicate observation"	"Possible duplicate"
"T1-015"	"T1-015-EQ-01"	"Not applicable"	"Quinn and Toseland 2008"	"Liquid-Phase Guard Bed for Removal of Synthesis Gas Contaminants"	"https://doi.org/10.1021/ie8003418"	"Commercial Cu/ZnO/Al2O3 in mineral-oil slurry; ~1.5 g guard-bed catalyst and 3.0 g methanol-reactor catalyst"	"~1.5 g guard catalyst and 3.0 g downstream reactor catalyst; Run 2 used spent commercial LPMEOH catalyst in guard bed"	"Synthetic laboratory feed"	"Metal / metalloid"	"AsH3"	"Not applicable; values in ppb"	"150 and 250"	"51.71"	"Average 68.4% H2/22.4% CO/4.6% CO2/4.6% N2; 300-350 sccm"	"Not reported"	"Not applicable"	"Calculated equilibrium contaminant concentration (ppb)"	"0.175"	"10.2"	"Not applicable"	"Not applicable"	"Calculated"	"Not applicable"	"Not applicable"	"Calculated equilibrium scenario; not an experiment | Run/sample: Thermodynamic guard-bed design calculation | Impurity source: Contaminated syngas passed through upstream liquid-phase guard bed before methanol reactor | Reported concentration: Calculated equilibrium concentration at 150 C and 250 C | 3Cu + AsH3 -> Cu3As + 1.5H2"	"T1-015 PDF p.2 Table 2"	"High (calculated, not experimental)"	"Modeling-ready for impurity-scenario inputs"	"No known duplicate"
"T1-015"	"T1-015-EQ-02"	"Not applicable"	"Quinn and Toseland 2008"	"Liquid-Phase Guard Bed for Removal of Synthesis Gas Contaminants"	"https://doi.org/10.1021/ie8003418"	"Commercial Cu/ZnO/Al2O3 in mineral-oil slurry; ~1.5 g guard-bed catalyst and 3.0 g methanol-reactor catalyst"	"~1.5 g guard catalyst and 3.0 g downstream reactor catalyst; Run 2 used spent commercial LPMEOH catalyst in guard bed"	"Synthetic laboratory feed"	"Phosphorus"	"PH3"	"Not applicable; values in ppb"	"150 and 250"	"51.71"	"Average 68.4% H2/22.4% CO/4.6% CO2/4.6% N2; 300-350 sccm"	"Not reported"	"Not applicable"	"Calculated equilibrium contaminant concentration (ppb)"	"6.3E-11"	"2.8E-07"	"Not applicable"	"Not applicable"	"Calculated"	"Not applicable"	"Not applicable"	"Calculated equilibrium scenario; not an experiment | Run/sample: Thermodynamic guard-bed design calculation | Impurity source: Contaminated syngas passed through upstream liquid-phase guard bed before methanol reactor | Reported concentration: Calculated equilibrium concentration at 150 C and 250 C | 3Cu + PH3 -> Cu3P + 1.5H2"	"T1-015 PDF p.2 Table 2"	"High (calculated, not experimental)"	"Modeling-ready for impurity-scenario inputs"	"No known duplicate"
"T1-015"	"T1-015-EQ-03"	"Not applicable"	"Quinn and Toseland 2008"	"Liquid-Phase Guard Bed for Removal of Synthesis Gas Contaminants"	"https://doi.org/10.1021/ie8003418"	"Commercial Cu/ZnO/Al2O3 in mineral-oil slurry; ~1.5 g guard-bed catalyst and 3.0 g methanol-reactor catalyst"	"~1.5 g guard catalyst and 3.0 g downstream reactor catalyst; Run 2 used spent commercial LPMEOH catalyst in guard bed"	"Synthetic laboratory feed"	"Sulfur / chalcogen"	"H2S"	"Not applicable; values in ppb"	"150 and 250"	"51.71"	"Average 68.4% H2/22.4% CO/4.6% CO2/4.6% N2; 300-350 sccm"	"Not reported"	"Not applicable"	"Calculated equilibrium contaminant concentration (ppb)"	"298"	"4839"	"Not applicable"	"Not applicable"	"Calculated"	"Not applicable"	"Not applicable"	"Calculated equilibrium scenario; not an experiment | Run/sample: Thermodynamic guard-bed design calculation | Impurity source: Contaminated syngas passed through upstream liquid-phase guard bed before methanol reactor | Reported concentration: Calculated equilibrium concentration at 150 C and 250 C | 2Cu + H2S -> Cu2S + H2"	"T1-015 PDF p.2 Table 2"	"High (calculated, not experimental)"	"Modeling-ready for impurity-scenario inputs"	"No known duplicate"
"T1-015"	"T1-015-EQ-04"	"Not applicable"	"Quinn and Toseland 2008"	"Liquid-Phase Guard Bed for Removal of Synthesis Gas Contaminants"	"https://doi.org/10.1021/ie8003418"	"Commercial Cu/ZnO/Al2O3 in mineral-oil slurry; ~1.5 g guard-bed catalyst and 3.0 g methanol-reactor catalyst"	"~1.5 g guard catalyst and 3.0 g downstream reactor catalyst; Run 2 used spent commercial LPMEOH catalyst in guard bed"	"Synthetic laboratory feed"	"Sulfur / chalcogen"	"COS"	"Not applicable; values in ppb"	"150 and 250"	"51.71"	"Average 68.4% H2/22.4% CO/4.6% CO2/4.6% N2; 300-350 sccm"	"Not reported"	"Not applicable"	"Calculated equilibrium contaminant concentration (ppb)"	"3.93"	"47.1"	"Not applicable"	"Not applicable"	"Calculated"	"Not applicable"	"Not applicable"	"Calculated equilibrium scenario; not an experiment | Run/sample: Thermodynamic guard-bed design calculation | Impurity source: Contaminated syngas passed through upstream liquid-phase guard bed before methanol reactor | Reported concentration: Calculated equilibrium concentration at 150 C and 250 C | 2Cu + COS -> Cu2S + CO"	"T1-015 PDF p.2 Table 2"	"High (calculated, not experimental)"	"Modeling-ready for impurity-scenario inputs"	"No known duplicate"
"T1-015"	"T1-015-EQ-05"	"Not applicable"	"Quinn and Toseland 2008"	"Liquid-Phase Guard Bed for Removal of Synthesis Gas Contaminants"	"https://doi.org/10.1021/ie8003418"	"Commercial Cu/ZnO/Al2O3 in mineral-oil slurry; ~1.5 g guard-bed catalyst and 3.0 g methanol-reactor catalyst"	"~1.5 g guard catalyst and 3.0 g downstream reactor catalyst; Run 2 used spent commercial LPMEOH catalyst in guard bed"	"Synthetic laboratory feed"	"Sulfur / chalcogen"	"CS2"	"Not applicable; values in ppb"	"150 and 250"	"51.71"	"Average 68.4% H2/22.4% CO/4.6% CO2/4.6% N2; 300-350 sccm"	"Not reported"	"Not applicable"	"Calculated equilibrium contaminant concentration (ppb)"	"8.5E-09"	"1.1E-05"	"Not applicable"	"Not applicable"	"Calculated"	"Not applicable"	"Not applicable"	"Calculated equilibrium scenario; not an experiment | Run/sample: Thermodynamic guard-bed design calculation | Impurity source: Contaminated syngas passed through upstream liquid-phase guard bed before methanol reactor | Reported concentration: Calculated equilibrium concentration at 150 C and 250 C | 4Cu + CS2 + H2O -> 2Cu2S + CO + H2"	"T1-015 PDF p.2 Table 2"	"High (calculated, not experimental)"	"Modeling-ready for impurity-scenario inputs"	"No known duplicate"
"T1-015"	"T1-015-EQ-06"	"Not applicable"	"Quinn and Toseland 2008"	"Liquid-Phase Guard Bed for Removal of Synthesis Gas Contaminants"	"https://doi.org/10.1021/ie8003418"	"Commercial Cu/ZnO/Al2O3 in mineral-oil slurry; ~1.5 g guard-bed catalyst and 3.0 g methanol-reactor catalyst"	"~1.5 g guard catalyst and 3.0 g downstream reactor catalyst; Run 2 used spent commercial LPMEOH catalyst in guard bed"	"Synthetic laboratory feed"	"Sulfur / chalcogen"	"Thiophene"	"Not applicable; values in ppb"	"150 and 250"	"51.71"	"Average 68.4% H2/22.4% CO/4.6% CO2/4.6% N2; 300-350 sccm"	"Not reported"	"Not applicable"	"Calculated equilibrium contaminant concentration (ppb)"	"7.9E-06"	"0.0341"	"Not applicable"	"Not applicable"	"Calculated"	"Not applicable"	"Not applicable"	"Calculated equilibrium scenario; not an experiment | Run/sample: Thermodynamic guard-bed design calculation | Impurity source: Contaminated syngas passed through upstream liquid-phase guard bed before methanol reactor | Reported concentration: Calculated equilibrium concentration at 150 C and 250 C | 2Cu + C4H4S + H2 -> Cu2S + C4H6"	"T1-015 PDF p.2 Table 2"	"High (calculated, not experimental)"	"Modeling-ready for impurity-scenario inputs"	"No known duplicate"
"T1-015"	"T1-015-EQ-07"	"Not applicable"	"Quinn and Toseland 2008"	"Liquid-Phase Guard Bed for Removal of Synthesis Gas Contaminants"	"https://doi.org/10.1021/ie8003418"	"Commercial Cu/ZnO/Al2O3 in mineral-oil slurry; ~1.5 g guard-bed catalyst and 3.0 g methanol-reactor catalyst"	"~1.5 g guard catalyst and 3.0 g downstream reactor catalyst; Run 2 used spent commercial LPMEOH catalyst in guard bed"	"Synthetic laboratory feed"	"Sulfur / chalcogen"	"H2Se"	"Not applicable; values in ppb"	"150 and 250"	"51.71"	"Average 68.4% H2/22.4% CO/4.6% CO2/4.6% N2; 300-350 sccm"	"Not reported"	"Not applicable"	"Calculated equilibrium contaminant concentration (ppb)"	"0.0184"	"1.7"	"Not applicable"	"Not applicable"	"Calculated"	"Not applicable"	"Not applicable"	"Calculated equilibrium scenario; not an experiment | Run/sample: Thermodynamic guard-bed design calculation | Impurity source: Contaminated syngas passed through upstream liquid-phase guard bed before methanol reactor | Reported concentration: Calculated equilibrium concentration at 150 C and 250 C | 2Cu + H2Se -> Cu2Se + H2"	"T1-015 PDF p.2 Table 2"	"High (calculated, not experimental)"	"Modeling-ready for impurity-scenario inputs"	"No known duplicate"
"T1-015"	"T1-015-EQ-08"	"Not applicable"	"Quinn and Toseland 2008"	"Liquid-Phase Guard Bed for Removal of Synthesis Gas Contaminants"	"https://doi.org/10.1021/ie8003418"	"Commercial Cu/ZnO/Al2O3 in mineral-oil slurry; ~1.5 g guard-bed catalyst and 3.0 g methanol-reactor catalyst"	"~1.5 g guard catalyst and 3.0 g downstream reactor catalyst; Run 2 used spent commercial LPMEOH catalyst in guard bed"	"Synthetic laboratory feed"	"Halides"	"HCl"	"Not applicable; values in ppb"	"150 and 250"	"51.71"	"Average 68.4% H2/22.4% CO/4.6% CO2/4.6% N2; 300-350 sccm"	"Not reported"	"Not applicable"	"Calculated equilibrium contaminant concentration (ppb)"	"5356"	"138000"	"Not applicable"	"Not applicable"	"Calculated"	"Not applicable"	"Not applicable"	"Calculated equilibrium scenario; not an experiment | Run/sample: Thermodynamic guard-bed design calculation | Impurity source: Contaminated syngas passed through upstream liquid-phase guard bed before methanol reactor | Reported concentration: Calculated equilibrium concentration at 150 C and 250 C | Cu + HCl -> CuCl + 0.5H2"	"T1-015 PDF p.2 Table 2"	"High (calculated, not experimental)"	"Modeling-ready for impurity-scenario inputs"	"No known duplicate"
"T1-015"	"T1-015-EQ-09"	"Not applicable"	"Quinn and Toseland 2008"	"Liquid-Phase Guard Bed for Removal of Synthesis Gas Contaminants"	"https://doi.org/10.1021/ie8003418"	"Commercial Cu/ZnO/Al2O3 in mineral-oil slurry; ~1.5 g guard-bed catalyst and 3.0 g methanol-reactor catalyst"	"~1.5 g guard catalyst and 3.0 g downstream reactor catalyst; Run 2 used spent commercial LPMEOH catalyst in guard bed"	"Synthetic laboratory feed"	"Halides"	"CH3Cl"	"Not applicable; values in ppb"	"150 and 250"	"51.71"	"Average 68.4% H2/22.4% CO/4.6% CO2/4.6% N2; 300-350 sccm"	"Not reported"	"Not applicable"	"Calculated equilibrium contaminant concentration (ppb)"	"0"	"8.3E-09"	"Not applicable"	"Not applicable"	"Calculated"	"Not applicable"	"Not applicable"	"Calculated equilibrium scenario; not an experiment | Run/sample: Thermodynamic guard-bed design calculation | Impurity source: Contaminated syngas passed through upstream liquid-phase guard bed before methanol reactor | Reported concentration: Calculated equilibrium concentration at 150 C and 250 C | Cu + CH3Cl -> CuCl + CH4"	"T1-015 PDF p.2 Table 2"	"High (calculated, not experimental)"	"Modeling-ready for impurity-scenario inputs"	"No known duplicate"
"T1-015"	"T1-015-EQ-10"	"Not applicable"	"Quinn and Toseland 2008"	"Liquid-Phase Guard Bed for Removal of Synthesis Gas Contaminants"	"https://doi.org/10.1021/ie8003418"	"Commercial Cu/ZnO/Al2O3 in mineral-oil slurry; ~1.5 g guard-bed catalyst and 3.0 g methanol-reactor catalyst"	"~1.5 g guard catalyst and 3.0 g downstream reactor catalyst; Run 2 used spent commercial LPMEOH catalyst in guard bed"	"Synthetic laboratory feed"	"Sulfur / chalcogen"	"H2S"	"Not applicable; values in ppb"	"150 and 250"	"51.71"	"Average 68.4% H2/22.4% CO/4.6% CO2/4.6% N2; 300-350 sccm"	"Not reported"	"Not applicable"	"Calculated equilibrium contaminant concentration (ppb)"	"0.00379"	"0.188"	"Not applicable"	"Not applicable"	"Calculated"	"Not applicable"	"Not applicable"	"Calculated equilibrium scenario; not an experiment | Run/sample: Thermodynamic guard-bed design calculation | Impurity source: Contaminated syngas passed through upstream liquid-phase guard bed before methanol reactor | Reported concentration: Calculated equilibrium concentration at 150 C and 250 C | ZnO + H2S -> ZnS + H2O"	"T1-015 PDF p.2 Table 2"	"High (calculated, not experimental)"	"Modeling-ready for impurity-scenario inputs"	"No known duplicate"
"T1-015"	"T1-015-EQ-11"	"Not applicable"	"Quinn and Toseland 2008"	"Liquid-Phase Guard Bed for Removal of Synthesis Gas Contaminants"	"https://doi.org/10.1021/ie8003418"	"Commercial Cu/ZnO/Al2O3 in mineral-oil slurry; ~1.5 g guard-bed catalyst and 3.0 g methanol-reactor catalyst"	"~1.5 g guard catalyst and 3.0 g downstream reactor catalyst; Run 2 used spent commercial LPMEOH catalyst in guard bed"	"Synthetic laboratory feed"	"Sulfur / chalcogen"	"H2Se"	"Not applicable; values in ppb"	"150 and 250"	"51.71"	"Average 68.4% H2/22.4% CO/4.6% CO2/4.6% N2; 300-350 sccm"	"Not reported"	"Not applicable"	"Calculated equilibrium contaminant concentration (ppb)"	"0.000529"	"0.0379"	"Not applicable"	"Not applicable"	"Calculated"	"Not applicable"	"Not applicable"	"Calculated equilibrium scenario; not an experiment | Run/sample: Thermodynamic guard-bed design calculation | Impurity source: Contaminated syngas passed through upstream liquid-phase guard bed before methanol reactor | Reported concentration: Calculated equilibrium concentration at 150 C and 250 C | ZnO + H2Se -> ZnSe + H2O"	"T1-015 PDF p.2 Table 2"	"High (calculated, not experimental)"	"Modeling-ready for impurity-scenario inputs"	"No known duplicate"
"T1-015"	"T1-015-EQ-12"	"Not applicable"	"Quinn and Toseland 2008"	"Liquid-Phase Guard Bed for Removal of Synthesis Gas Contaminants"	"https://doi.org/10.1021/ie8003418"	"Commercial Cu/ZnO/Al2O3 in mineral-oil slurry; ~1.5 g guard-bed catalyst and 3.0 g methanol-reactor catalyst"	"~1.5 g guard catalyst and 3.0 g downstream reactor catalyst; Run 2 used spent commercial LPMEOH catalyst in guard bed"	"Synthetic laboratory feed"	"Halides"	"HCl"	"Not applicable; values in ppb"	"150 and 250"	"51.71"	"Average 68.4% H2/22.4% CO/4.6% CO2/4.6% N2; 300-350 sccm"	"Not reported"	"Not applicable"	"Calculated equilibrium contaminant concentration (ppb)"	"237"	"6302"	"Not applicable"	"Not applicable"	"Calculated"	"Not applicable"	"Not applicable"	"Calculated equilibrium scenario; not an experiment | Run/sample: Thermodynamic guard-bed design calculation | Impurity source: Contaminated syngas passed through upstream liquid-phase guard bed before methanol reactor | Reported concentration: Calculated equilibrium concentration at 150 C and 250 C | ZnO + 2HCl -> ZnCl2 + H2O"	"T1-015 PDF p.2 Table 2"	"High (calculated, not experimental)"	"Modeling-ready for impurity-scenario inputs"	"No known duplicate"
